Repository: hoanglan1004/welding-knowledge

File: data/advanced-science.json
{
  "science": [
    {
      "id": "marangoni-convection",
      "name": "Marangoni 대류",
      "nameEn": "Marangoni Convection",
      "category": "용융풀 과학",
      "summary": "용융풀 내부의 표면장력 차이에 의한 대류 흐름. 황(S) 함량에 따라 대류 방향이 바뀌어 용입 형상이 완전히 달라진다.",
      "keyPoints": [
        {
          "title": "저황(S < 0.005%) — 넓고 얕은 용입",
          "detail": "표면장력이 온도↑ → ↓. 풀 중심(고온)에서 바깥(저온)으로 흐름. 열이 바깥으로 분산 → 넓고 얕은 D/W 비 낮음"
        },
        {
          "title": "고황(S > 0.01%) — 좁고 깊은 용입",
          "detail": "표면장력이 온도↑ → ↑ (S가 표면장력 온도계수를 반전시킴). 바깥→중심으로 흐름. 열이 깊이 전달 → 좁고 깊은 용입"
        },
        {
          "title": "Lot별 편차",
          "detail": "같은 316L이라도 제조 Lot마다 S 함량이 0.001~0.025% 범위에서 다름. Mill Certificate 확인 필수. 열간가공 중 S 분포도 불균일할 수 있음"
        },
        {
          "title": "현장 대응",
          "detail": "로우셀파 의심 시: 전류 10~15% 증가, 아크 길이 짧게, 펄스 사용(피크↑/듀티↓). WPS에 S 함량 범위별 세팅 차이를 명시"
        }
      ],
      "relatedTopics": ["low-sulfur-effect", "pulse-parameters"]
    },
    {
      "id": "pulse-parameters",
      "name": "펄스 파라미터와 용융풀",
      "nameEn": "Pulse Parameters & Weld Pool",
      "category": "용접 파라미터",
      "summary": "펄스 주파수, 듀티사이클, 피크/베이스 전류가 용융풀 크기, 형상, 용입 깊이에 미치는 영향.",
      "keyPoints": [
        {
          "title": "주파수 (Hz) — 풀 응고 패턴 제어",
          "detail": "저주파(0.5~2Hz): 피크에서 큰 풀 → 베이스에서 부분 응고 → '동전 쌓기' 비드. 중주파(3~10Hz): 풀 진동 → 조직 미세화, 기공 감소. 고주파(100Hz+): 거의 DC와 유사, 아크 안정화 효과"
        },
        {
          "title": "듀티사이클 (%) — 입열량 조절",
          "detail": "듀티 높으면(60~70%): 피크 시간 ↑ → 높은 입열, 깊은 용입. 듀티 낮으면(30~40%): 피크 시간 ↓ → 낮은 입열, 변형 적음. 평균 전류 = 피크×듀티 + 베이스×(1-듀티)"
        },
        {
          "title": "피크 전류 — 용입 깊이 결정",
          "detail": "피크에서 아크 압력이 최대 → 용융풀을 아래로 밀어 깊은 용입. DC 연속 용접 대비 피크를 20~30% 높여도 평균 입열은 비슷 → 깊은 용입 + 적은 변형"
        },
        {
          "title": "베이스 전류 — 풀 냉각/유지",
          "detail": "아크를 꺼지지 않게 유지하는 최소 전류 (보통 피크의 20~40%). 너무 낮으면 아크 끊김. 너무 높으면 풀 냉각 불충분 → 연속 DC와 차이 없어짐"
        }
      ],
      "practicalGuide": {
        "title": "LOD BA 파이프 펄스 세팅 가이드",
        "settings": [
          {
            "scenario": "304 BA 3mm (Sch.10 소구경)",
            "peak": "100~120A",
            "base": "30~40A",
            "frequency": "1~2 Hz",
            "duty": "40~50%",
            "notes": "동전 쌓기 비드. 깨끗한 외관"
          },
          {
            "scenario": "316L BA 6mm (Sch.40 중구경)",
            "peak": "150~180A",
            "base": "50~70A",
            "frequency": "1~2 Hz",
            "duty": "45~55%",
            "notes": "로우셀파 의심 시 피크 20% 증가"
          },
          {
            "scenario": "316L BA 대구경 (8\"+) 루트패스",
            "peak": "110~140A",
            "base": "35~50A",
            "frequency": "1~1.5 Hz",
            "duty": "40~50%",
            "notes": "백퍼지 필수. 키홀 유지하며 진행"
          },
          {
            "scenario": "로우셀파 316L 대응",
            "peak": "정상대비 +15~20%",
            "base": "정상대비 동일",
            "frequency": "1~3 Hz",
            "duty": "30~40%",
            "notes": "피크↑ + 듀티↓ = 순간 깊은 용입 + 총 입열 억제"
          }
        ]
      },
      "relatedTopics": ["marangoni-convection", "low-sulfur-effect"]
    },
    {
      "id": "vim-var-welding",
      "name": "VIM/VAR 제조와 용접",
      "nameEn": "VIM/VAR Manufacturing & Welding Impact",
      "category": "재료 제조",
      "summary": "진공유도용해(VIM)와 진공아크재용해(VAR)로 제조된 소재의 특성이 용접에 미치는 영향.",
      "keyPoints": [
        {
          "title": "VIM (Vacuum Induction Melting)",
          "detail": "진공에서 유도가열로 용해. 산소(O), 질소(N), 황(S), 인(P) 등 불순물 극저 수준으로 제거. 고순도 합금 제조에 필수. 반도체/UHP 배관용 소재의 기본"
        },
        {
          "title": "VAR (Vacuum Arc Remelting)",
          "detail": "VIM으로 만든 전극을 진공에서 재용해. 편석(Segregation) 감소, 비금속 개재물 제거, 미세조직 균일화. VIM+VAR 이중정련이 최고 품질"
        },
        {
          "title": "용접에 미치는 영향",
          "detail": "극저 불순물 → 로우셀파 효과 극대화 (S < 0.002%). 깨끗한 조직 → 열영향부 예민화 감소. 균일한 성분 → 용접부 품질 안정적이나 용입 확보가 도전 과제"
        },
        {
          "title": "LOD BA에서의 의미",
          "detail": "LOD BA 파이프의 316L도 일부 VIM/VAR 소재 사용. UHP만큼 극순도는 아니지만, 일반 상용 316L보다 불순물 낮음 → 로우셀파 경향 있을 수 있음"
        }
      ],
      "relatedTopics": ["marangoni-convection", "ba-vs-ep"]
    },
    {
      "id": "ba-vs-ep",
      "name": "BA vs EP — 표면 처리와 용접",
      "nameEn": "Bright Annealed vs Electropolished",
      "category": "표면 처리",
      "summary": "BA(Bright Annealing)와 EP(Electropolishing)의 차이와 각각의 용접 특성.",
      "keyPoints": [
        {
          "title": "BA (Bright Annealing) — 광휘소둔",
          "detail": "수소/질소 혼합 분위기에서 고온 열처리(1050~1100°C). 표면이 거울같이 밝고 매끄러움. 부동태 피막(Cr₂O₃) 균일. Ra 0.25~0.5μm. 용접 시 깨끗한 표면으로 가스 트랩 적음"
        },
        {
          "title": "EP (Electropolishing) — 전해연마",
          "detail": "전해액에서 전류를 흘려 표면 돌출부를 선택적 용해. BA보다 더 매끄러움. Ra 0.1~0.25μm. 크롬 농축 부동태 피막(Cr/Fe 비율 높음). UHP 반도체/제약 배관 필수"
        },
        {
          "title": "BA 용접 특성 (LOD 현장 기준)",
          "detail": "표면 청결 → 기공 발생률 낮음. 열변색(Heat Tint) 관리가 핵심 품질 기준. 연금색까지 허용이 일반적. 용접 후 패시베이션 권장. UHP 대비 품질 기준은 완화되지만 변색 최소화 노력 필요"
        },
        {
          "title": "EP 용접 특성 (UHP 참고)",
          "detail": "극도로 깨끗한 표면 → 용접부도 동일 수준 요구. 산소 ppm 레벨 관리. 변색 불허 (투명/연금색만). Orbital 자동 용접이 표준. LOD에서는 EP 수준까지 요구되지 않음"
        }
      ],
      "relatedTopics": ["vim-var-welding", "sensitization-issue"]
    },
    {
      "id": "chromium-carbide",
      "name": "크롬카바이드 예민화",
      "nameEn": "Chromium Carbide Sensitization (Cr₂₃C₆)",
      "category": "금속학",
      "summary": "스테인리스강의 최대 약점. 용접 열로 크롬카바이드가 입계에 석출되면 내식성이 급격히 떨어진다.",
      "keyPoints": [
        {
          "title": "메커니즘",
          "detail": "475~850°C 온도 범위에서 탄소(C)가 결정 입계로 이동 → 크롬(Cr)과 결합하여 Cr₂₃C₆ 석출 → 입계 주변 Cr 함량이 12% 미만으로 감소 → 부동태 피막 형성 불가 → 입계부식(IGC)"
        },
        {
          "title": "위험 온도 범위",
          "detail": "475~850°C, 특히 600~700°C가 가장 위험(코 온도). 용접 열영향부(HAZ)가 이 온도를 통과하는 시간이 길수록 예민화 심화. 입열량↑ → 통과 시간↑ → 위험↑"
        },
        {
          "title": "304 vs 316L 비교",
          "detail": "304: C ≤ 0.08% → 예민화 위험 높음. 316L: C ≤ 0.03% → 탄소가 적어 카바이드 석출량 감소. L(Low Carbon) 등급이 용접용으로 필수인 이유"
        },
        {
          "title": "예방 및 복원",
          "detail": "예방: 저탄소(L) 등급 사용, 입열 최소화, 층간온도 150°C 이하. 복원: 고용화 열처리(Solution Annealing) 1050~1100°C → 급냉. 카바이드가 재용해되어 Cr 복원"
        }
      ],
      "relatedTopics": ["sensitization-issue", "ba-vs-ep"]
    },
    {
      "id": "weld-pool-reading",
      "name": "용융풀 읽기 기술 (고수의 눈)",
      "nameEn": "The Eye of the Welder: Reading the Puddle",
      "category": "현장 기술",
      "summary": "용융풀의 크기, 색상, 움직임, 형상으로 용접 상태를 실시간 판단하는 기술. 슬래그 섬, 젖음성(Wetting), 백퍼지 소리 판독까지 포함.",
      "keyPoints": [
        {
          "title": "풀 크기로 입열 판단",
          "detail": "적정: 용가재 직경의 2~3배. 풀이 너무 크면 과열 → 변형/변색. 풀이 너무 작으면 열 부족 → 용입 불량/볼록 비드"
        },
        {
          "title": "풀 형상으로 용입 판단",
          "detail": "넓고 얕은 타원: 저황 소재 또는 입열 부족. 좁고 깊은 물방울: 적정 용입. 불규칙/비대칭: 아크 편향 또는 모재 오염"
        },
        {
          "title": "풀 색상으로 온도 판단",
          "detail": "밝은 백색: 매우 고온 (>1600°C) → 과열 주의. 밝은 황색: 적정 온도. 주황색: 온도 부족 (루트패스 제외). 풀 주변 변색: 연금→보라→파랑→검정 순으로 과열 정도 파악"
        },
        {
          "title": "풀 움직임으로 문제 감지",
          "detail": "풀이 앞으로 밀림: 과열/속도 느림. 풀이 한쪽으로 쏠림: 자기편향 또는 모재 두께 불균일. 풀이 불규칙 진동: 가스 문제 또는 전극 오염. 키홀(구멍)이 보임: 완전 용입 상태 (배관 루트패스에서 정상)"
        },
        {
          "title": "슬래그 섬(Slag Island) 읽기",
          "detail": "풀 위에서 빙글빙글 도는 실 같은 것 = 미세 불순물/산화막이 풀 위에 떠다니는 것. 이것이 가장자리(Toe)로 밀려나면 깨끗한 상태. 풀 한가운데 갇혀서 뱅뱅 돌면 온도가 낮거나 봉을 급하게 넣은 신호"
        },
        {
          "title": "젖음성(Wetting Action) — 완전 용입의 신호",
          "detail": "쇳물이 스며들면서 가장자리에 '실금'이 보이면 완전 용입. 물이 휴지에 스며들듯 경계선이 부드럽게 연결되는 순간 = 쇳물과 모재가 한 몸이 된 증거. '찰랑찰랑' 거리면 두께 전체가 다 녹아 쇳물이 표면장력+가스압만으로 떠 있는 상태 → 완전 용입(Good). 뻑뻑하면 바닥이 덜 녹은 것 → 불완전 용입(Bad)"
        },
        {
          "title": "백퍼지 상태 앞에서 읽기",
          "detail": "소리: '쉭-' 바람 빠지는 소리가 크면 가스 압력 과다 → 오목 비드. 쇳물이 끈적거리고 지저분하면 퍼지 부족(산화 발생). 쇳물이 춤추거나 튀려 하면 퍼지 과다(내압). 키홀에서 뒤쪽 밝은 빛이 깨끗하면 퍼지 양호"
        },
        {
          "title": "고수의 3단계 시선",
          "detail": "초보: 불꽃(아크)만 봄. 중수: 풀 전체 크기만 봄(일정한지). 고수: 풀의 '가장자리(Edge)'와 '앞쪽 흐름(Leading Edge)'을 봄 — 가장자리가 모재를 잘 적시는지(Wetting), 불순물이 밖으로 잘 밀려나는지(Cleaning)"
        }
      ],
      "relatedTopics": ["pool-pushing", "pool-spreading", "no-penetration"]
    },
    {
      "id": "speed-effect",
      "name": "용접 속도와 비드 변화",
      "nameEn": "Travel Speed Effect on Bead",
      "category": "용접 파라미터",
      "summary": "용접 속도(Travel Speed)가 비드 형상, 용입, 열영향부에 미치는 영향. 현장에서 속도 조절은 가장 직관적인 제어 수단.",
      "keyPoints": [
        {
          "title": "속도 느림 → 과입열",
          "detail": "비드 폭 증가, 용입 깊어짐(한계까지), 열영향부(HAZ) 넓어짐, 변형/변색 증가, 풀이 밀림, 언더컷 위험"
        },
        {
          "title": "속도 빠름 → 입열 부족",
          "detail": "비드 좁고 볼록, 용입 얕아짐, 언더컷 발생(금속이 채워지기 전 지나감), 용합 불량 위험"
        },
        {
          "title": "적정 속도 판단",
          "detail": "풀이 진행방향 뒤로 약간 치우친 타원형 유지. 비드 폭이 용가재 직경의 3~4배. 일정한 동전 쌓기 패턴(펄스 시)"
        },
        {
          "title": "입열량 계산",
          "detail": "입열(J/mm) = 전류(A) × 전압(V) × 60 / 속도(mm/min). TIG 목표: 0.5~1.5 kJ/mm (스테인리스). 속도를 2배로 올리면 입열이 절반"
        }
      ],
      "relatedTopics": ["pool-pushing", "undercut-issue", "distortion-issue"]
    },
    {
      "id": "fabrication-math",
      "name": "AMAT 도면 계산 가이드",
      "nameEn": "Fabrication Math for Semiconductor Equipment",
      "category": "현장 기술",
      "summary": "Applied Materials(AMAT) 납품용 정밀 배관 작업에 필요한 삼각함수 계산, 인치 환산, 각도 오차 법칙.",
      "keyPoints": [
        {
          "title": "삼각형 법칙 (SOH-CAH-TOA)",
          "detail": "높이(Rise) = 수평거리 × tan(각도). 대각선(Travel) = 수평거리 ÷ cos(각도). 수평 거리(Run) = 대각선 × cos(각도). 예: 11.45\" 거리에 45도 파이프 길이 = 11.45 ÷ 0.707 = 16.19\""
        },
        {
          "title": "0.5도의 법칙 (레버리지 효과)",
          "detail": "오차 거리 = 전체 길이 × tan(오차 각도). 10\" 거리에서 0.5도 차이 → 약 0.087\"(2.2mm). 20\" 거리에서 0.5도 차이 → 약 0.174\"(4.4mm). 거리가 멀수록 디지털 각도기로 정각도 잡는 것 필수!"
        },
        {
          "title": "인치 소수점 환산표",
          "detail": ".0625 = 1/16\" = 1.58mm. .125 = 1/8\" = 3.17mm. .25 = 1/4\" = 6.35mm. .5 = 1/2\" = 12.7mm. .75 = 3/4\" = 19.05mm"
        },
        {
          "title": "AMAT 316L 용접 팁",
          "detail": "수축량 계산: 용접 후 냉각 시 0.1~0.2도 정도 안쪽으로 당겨짐 → 가접 시 여유 필요. Faceback 수치는 비드와 피팅 위치 결정 → 이중 체크. 백퍼지(Back Purging) 필수"
        },
        {
          "title": "현장 체크리스트",
          "detail": "1. 기준점 확인: 고정 치수 vs 계산 치수 구분. 2. 각도 검증: 디지털 각도기로 최소 2회 측정. 3. 간섭 체크: 계산된 높이가 주변 프레임과 간섭되지 않는지 확인"
        }
      ],
      "relatedTopics": ["speed-effect"]
    },
    {
      "id": "uhp-oxidation-control",
      "name": "UHP 배관 산화 방지 최적화",
      "nameEn": "UHP Pipe Oxidation Prevention",
      "category": "UHP/반도체",
      "summary": "반도체 UHP 배관 용접의 산화 방지. 산소뿐 아니라 수분 제어와 층류(Laminar Flow) 유지가 핵심.",
      "keyPoints": [
        {
          "title": "산소 vs 수분 — 진짜 적은 수분",
          "detail": "산소 10ppm 이하가 기본이지만, 수분(H₂O)이 더 위험. 고온 아크에서 수분이 해리되어 활성 산소로 변함. 이슬점(Dew Point) 확인으로 수분 1ppm 이하 관리 필수"
        },
        {
          "title": "Blue Tint의 정체",
          "detail": "40~70nm 두께의 산화막이 빛의 간섭으로 만드는 색상. 변색 순서: 투명→연금(Straw)→보라→파랑→회색→검정. Silver/Straw = 합격, Blue/Purple = 위험, Grey = 불량"
        },
        {
          "title": "망간(Mn) 증발 함정",
          "detail": "입열량을 낮추면 무조건 좋다? 아님! 0.5 kJ/mm 이하에서 냉각이 빨라지면 망간 증기가 비드 주변에 조밀하게 응축 → 변색 가속. 기술이 정밀해질수록 상식은 배신한다"
        },
        {
          "title": "층류(Laminar Flow) 유지",
          "detail": "레이놀즈 수(Re) 2,000 이하 유지 필수. 유량이 너무 높으면 난류 → 외부 공기 유입(와류). 토치 유량 대비 이면 퍼지 유량 = 1:4 비율 고정. 마그네헬릭 게이지로 압력 모니터링(0.5~3.0 IWC)"
        },
        {
          "title": "퍼지 실전 체크",
          "detail": "가스 렌즈 메쉬 상태 매일 점검(난류의 주범). 이면 퍼지: 내부 체적의 5~7배 치환. 후속 퍼지: 150°C 이하까지 유지. DI Water 세척 후 고순도 질소로 완전 건조 확인"
        },
        {
          "title": "가스 댐(Gas Dam) 설치",
          "detail": "설치 위치와 배출 구멍 크기가 퍼지 효율 결정. 배관 길이가 수십 미터면 끝단 압력 손실 고려 필수. 가스 공급 라인 자체 미세 누설 점검도 필수"
        }
      ],
      "relatedTopics": ["ba-vs-ep", "oxidation-issue"]
    },
    {
      "id": "instantaneous-power",
      "name": "순시 전력 제어 & Rule of 33",
      "nameEn": "Instantaneous Power Control & Rule of 33",
      "category": "용접 파라미터",
      "summary": "2026년 ASME 규정 강화로 입열량 계산이 '평균'에서 '순시(Instantaneous)'로 정밀화. Rule of 33과 고주파 펄스 전략.",
      "keyPoints": [
        {
          "title": "QW-409.1(c) — 순시 전력 요구",
          "detail": "2026년 개정 ASME Section IX에서 펄스 용접 시 순시 전력(W) 또는 에너지(J) 실시간 기록 요구. 기존 평균 전류 방식으로는 부적합 판정 위험. 현장 장비가 순시 전력 출력 가능한지 확인 필수"
        },
        {
          "title": "Rule of 33 — 기본 방어선",
          "detail": "박판(1~2mm) 작업 시 기본값: 주파수 33Hz, 피크 시간 33%, 베이스 전류 33%. 이것은 정답이 아닌 최소 방어선. 여기서 시작해서 비드 색상 관찰하며 조정"
        },
        {
          "title": "고주파 펄스 전략 (150Hz+)",
          "detail": "고주파 아크는 바늘처럼 집중 → 열영향부(HAZ) 극소화. 500Hz에서 아크 강직성 최대. 소리가 날카로워짐 → 소리만으로 집중도 판단 가능. 수동 용접 시 손떨림이 심하면 오히려 불안정할 수 있으므로 주의"
        },
        {
          "title": "Ar+H₂ 혼합 가스",
          "detail": "표면 산화(Straw Color 미달) 시 Ar + 2% H₂ 가스 도입 제안. H₂의 환원 작용으로 산화 억제. 316L 오스테나이트 조직은 수소 취성에 강함(금속학적 근거 있음). 단, 공정 엔지니어 승인 필요"
        },
        {
          "title": "입열량 기록 습관",
          "detail": "용접 후 단순히 '양호'가 아닌, Heat Input (J/mm) 값을 업무 일지에 기록. 비드 폭 1인치(25mm) 초과 시 위빙 거리 포함한 선형 주행 속도로 입열 계산. 이것이 2026년 오디트 대비의 핵심"
        },
        {
          "title": "Delta-Ferrite 제어",
          "detail": "hot cracking 방지를 위해 FN(Ferrite Number) 3~8% 범위 유지. 316L은 Mo 함량으로 304보다 쇳물 유동성 낮음 → 피크 전류 5~10% 높게 설정 권장. 펄스 주파수 3Hz, 5Hz, 10Hz 대역에서 결정립 미세화(Grain Refinement) 효과"
        }
      ],
      "relatedTopics": ["pulse-parameters", "chromium-carbide"]
    },
    {
      "id": "welding-fundamentals",
      "name": "용접 기초 이론",
      "nameEn": "Welding Fundamentals",
      "category": "기초 이론",
      "summary": "용접의 물리적 원리, 에너지 법칙, 아크 특성, 극성의 이해. 한국산업인력공단 용접 일반 기반.",
      "keyPoints": [
        {
          "title": "용접의 본질 — 원자 간 결합",
          "detail": "금속 원자 간 인력이 작용하는 거리(10⁻⁸cm)까지 접근시키기 위해 방해물(산화피막, 요철)을 에너지로 제거하는 공정. 단순히 녹여 붙이는 것이 아닌 물리·화학적 과정"
        },
        {
          "title": "줄의 법칙 — 입열의 기본",
          "detail": "H = 0.238 × I² × R × t (cal). 전류(I)의 제곱에 비례 → 전류가 2배면 발열은 4배! 이것이 전류 제어가 가장 중요한 이유. 입열량(J/mm) = 전류(A) × 전압(V) × 60 / 속도(mm/min)"
        },
        {
          "title": "옴의 법칙과 전력",
          "detail": "E = I × R (전압 = 전류 × 저항). 전력 P = E × I = I²R. 아크 전압은 아크 길이에 비례 → 아크 길이 유지가 전압 안정의 핵심"
        },
        {
          "title": "아크 특성 — 부저항/자기제어",
          "detail": "아크는 '부저항 특성': 전류↑ → 아크 온도↑ → 이온화↑ → 저항↓. 자기제어 특성: 와이어 돌출 길이가 변해도 아크 스스로 안정점을 찾음. CTWD(Contact Tip to Work Distance) 유지가 중요"
        },
        {
          "title": "극성의 선택",
          "detail": "DCEN(정극성): 전극(-), 모재(+). 열의 70%가 모재에 → 깊은 용입. TIG 표준. DCEP(역극성): 전극(+), 모재(-). 열의 70%가 전극에 → 클리닝 효과. AC: 정극+역극 교번 → 알루미늄 TIG에 사용(클리닝+용입 동시)"
        },
        {
          "title": "용접 결함의 본질",
          "detail": "결함은 우연이 아닌 변수 제어 실패의 필연적 결과. 고온 균열: 응고취성온도(BTR)에서 인장 변형 → S, P 불순물이 원인. 저온 균열: 수소+잔류응력+경화조직 → 예열과 용접봉 건조로 예방. 기공: 수소/질소/CO 가스 포획 → 가스 제어와 청결이 핵심"
        }
      ],
      "relatedTopics": ["speed-effect", "chromium-carbide"]
    },
    {
      "id": "welding-equipment",
      "name": "용접기 구조와 용어",
      "nameEn": "Welding Equipment Fundamentals",
      "category": "기초 이론",
      "summary": "용접기의 핵심 부품(IGBT, 리액터, 콘덴서)과 사용률(Duty Cycle) 개념. 장비를 이해해야 세팅을 이해한다.",
      "keyPoints": [
        {
          "title": "IGBT — 인버터의 심장",
          "detail": "Insulated Gate Bipolar Transistor. 전력 제어를 위한 반도체 소자. 초고속 스위칭으로 AC→DC 변환 및 펄스 파형 생성. 게이트 드라이버 제어 알고리즘이 아크 안정성을 결정"
        },
        {
          "title": "사용률 (Duty Cycle)",
          "detail": "10분 주기 기준 용접기가 작동 가능한 시간 비율. 60% = 6분 작동 + 4분 휴식 (IEC 60974-1 기준). 초과 시 IGBT 열폭주(Thermal Runaway) 위험. 현장에서 연속 작업 시 반드시 확인"
        },
        {
          "title": "직류 리액터 (Reactor)",
          "detail": "직류의 맥동(Ripple)을 평활하게 다듬는 부품. 용접 중 전류 기울기 제어 → 아크 시작과 종료의 부드러움에 영향. 리액터 값이 클수록 전류 변화가 완만"
        },
        {
          "title": "콘덴서 (Capacitor)",
          "detail": "전하를 축적했다가 방출하는 소자. 순간적인 전력 수요에 대응. 인버터 회로의 안정성 유지에 필수. 노후화 시 아크 불안정의 원인이 됨"
        },
        {
          "title": "NFB/MCCB — 과부하 차단기",
          "detail": "과부하 및 단락 시 회로 차단. 선로 보호용이지 IGBT 직접 보호는 아님(반응 속도 차이). 장비 보호의 마지막 방어선. 자주 트립되면 입력 전원 또는 내부 회로 점검 필요"
        },
        {
          "title": "용접 이음 효율",
          "detail": "이론적 100% — 리벳(80%) 대비 우수. 다만 실제 구조물에서는 HAZ(열영향부) 취성, 잔류 응력이 존재. 비파괴검사(RT, UT)로 내부 결함 확인 필수. 용접의 장점은 수밀/기밀성과 구조 경량화"
        }
      ],
      "relatedTopics": ["welding-fundamentals", "pulse-parameters"]
    },
    {
      "id": "wps-pqr-standards",
      "name": "WPS/PQR 규격 시스템",
      "nameEn": "WPS/PQR Standards System",
      "category": "규격/표준",
      "summary": "용접절차사양서(WPS)와 절차인정기록서(PQR)의 이해. ASME/AWS 규격에 따른 품질 관리 체계.",
      "keyPoints": [
        {
          "title": "WPS (Welding Procedure Specification)",
          "detail": "용접 작업 지시서. 모재, 용가재, 전류, 전압, 속도, 예열, 후열, 가스, 자세 등 모든 변수를 문서화. 현장에서 이 사양서대로 시공해야 함. KS B ISO 15614 / ASME Section IX 준거"
        },
        {
          "title": "PQR (Procedure Qualification Record)",
          "detail": "WPS대로 시험 용접 후 기계적 시험(인장, 굽힘, 충격) 결과를 기록한 문서. PQR이 합격해야 해당 WPS 사용 가능. 실제 데이터 기반의 품질 증명"
        },
        {
          "title": "필수 변수 (Essential Variables)",
          "detail": "P-No: 모재 분류 번호 (8.1 = 오스테나이트 STS). F-No: 용가재 분류 (F6 = STS 용가재). A-No: 용착 금속 화학 분류. 이 번호가 바뀌면 WPS 재인정 필요"
        },
        {
          "title": "열관리 — 예열/층간/후열",
          "detail": "예열: 수소 균열 방지, 탄소강 10~80°C 이상. STS는 보통 예열 불필요. 층간온도: 304/316L은 150°C 이하 유지(예민화 방지). 후열(PWHT): 잔류응력 제거, 코드에서 요구 시 실시"
        },
        {
          "title": "이종강 용접의 주의점",
          "detail": "다른 금속을 용접할 때 선팽창 계수 차이로 열변형/균열 위험. 버터링(Buttering) 기법: 한쪽 모재에 중간 성분 용가재를 먼저 올려 완충. 탄소강+STS 시 ER309L 사용(희석 보상)"
        },
        {
          "title": "KS 용접 기호",
          "detail": "도면에 용접 이음을 표시하는 표준 기호 (KS B 0052). 화살표, 기준선, 꼬리로 구성. 설계자의 의도가 현장에 정확히 전달되는 유일한 방법. 기호 해독 능력 = 도면 독해력"
        }
      ],
      "relatedTopics": ["welding-fundamentals", "chromium-carbide"]
    }
  ]
}

File: data/defects.json
{
  "defects": [
    {
      "id": "porosity",
      "name": "기공",
      "nameEn": "Porosity",
      "category": "내부결함",
      "severity": "중",
      "description": "용접금속 내부에 가스가 갇혀 형성된 구형 또는 불규칙한 빈 공간. 단독 기공, 밀집 기공, 선상 기공 등으로 분류.",
      "causes": [
        "보호가스 부족 또는 바람에 의한 차폐 불량",
        "모재 표면의 수분, 기름, 녹, 도료 잔존",
        "용접봉/와이어 흡습 (특히 피복봉)",
        "과도한 아크 길이",
        "가스 노즐 막힘 또는 손상"
      ],
      "prevention": [
        "가스유량 적정 유지 (TIG: 8~15 L/min, MIG: 15~20 L/min)",
        "용접 전 모재 표면 그라인딩 및 아세톤 청소",
        "용접재료 건조 보관 (피복봉: 300~350℃ 건조기, 1~2시간)",
        "방풍 조치 (야외 작업 시 방풍막 설치)",
        "적정 아크 길이 유지 (전극~모재 간격)"
      ],
      "detection": ["RT (방사선검사)", "UT (초음파검사)"],
      "acceptanceCriteria": "KS B 0845 / ASME Sec.IX 기준, 기공 크기 및 밀집도에 따라 합부 판정",
      "relatedProcesses": ["tig", "mig", "smaw", "fcaw"]
    },
    {
      "id": "undercut",
      "name": "언더컷",
      "nameEn": "Undercut",
      "category": "외관결함",
      "severity": "중",
      "description": "용접 비드 끝부분에서 모재가 녹아 파인 홈. 응력 집중의 원인이 되어 피로 파괴의 시작점이 될 수 있음.",
      "causes": [
        "과도한 용접 전류",
        "용접 속도가 너무 빠름",
        "토치/용접봉 각도 부적절 (한쪽으로 치우침)",
        "위빙 폭이 너무 넓음",
        "수직/오버헤드 자세에서 과도한 입열"
      ],
      "prevention": [
        "전류 적정값 사용 (재료별 세팅 참조)",
        "용접 속도 조절 — 비드 양쪽 끝에서 잠시 멈춤 (Pause at Edges)",
        "토치 각도를 모재 양쪽에 균등하게 유지",
        "위빙 폭을 전극 직경의 3배 이내로 제한",
        "다층 용접 시 커버패스에서 전류를 약간 낮춤"
      ],
      "detection": ["VT (육안검사)", "MT (자분탐상)", "PT (침투탐상)"],
      "acceptanceCriteria": "일반적으로 0.5mm 이하 허용, 피로하중 구조물은 언더컷 불허",
      "relatedProcesses": ["tig", "mig", "smaw"]
    },
    {
      "id": "crack",
      "name": "균열",
      "nameEn": "Crack",
      "category": "내부결함",
      "severity": "상",
      "description": "용접부 또는 열영향부에 발생하는 파단. 가장 위험한 용접 결함으로, 발견 즉시 제거 후 재용접 필요. 고온균열과 저온균열로 구분.",
      "causes": [
        "고온균열: 용접금속의 응고 수축 시 인장응력 (유황, 인 불순물이 주원인)",
        "저온균열: 수소 + 경화조직 + 구속력 3요소 조합",
        "용접봉/와이어의 수소 함유",
        "예열 부족 (탄소당량 높은 강)",
        "과도한 구속 (용접 순서 불량, 지그 과잉 구속)"
      ],
      "prevention": [
        "저수소계 용접재료 사용 + 건조 보관",
        "탄소당량(CE)에 따른 적정 예열 실시",
        "용접 순서 계획으로 구속력 최소화",
        "PWHT(용접 후 열처리)로 잔류응력 제거",
        "모재 성분(S, P) 관리 — 불순물 낮은 재료 사용"
      ],
      "detection": ["UT (초음파검사)", "RT (방사선검사)", "MT (자분탐상)", "PT (침투탐상)"],
      "acceptanceCriteria": "균열은 크기에 관계없이 불합격 (Zero Tolerance). 즉시 제거 후 보수 용접 필요.",
      "relatedProcesses": ["smaw", "fcaw", "saw", "mig"]
    },
    {
      "id": "slag-inclusion",
      "name": "슬래그 혼입",
      "nameEn": "Slag Inclusion",
      "category": "내부결함",
      "severity": "중",
      "description": "용접금속 내부에 슬래그(비금속 개재물)가 잔류한 결함. 다층 용접에서 슬래그 제거 불량 시 주로 발생.",
      "causes": [
        "다층 용접 시 층간 슬래그 제거 불량",
        "용접 속도가 너무 빨라 슬래그가 앞서감",
        "용접봉 각도 부적절",
        "이전 비드의 형상 불량 (언더컷, 골 형성)"
      ],
      "prevention": [
        "매 패스마다 슬래그 완전 제거 (치핑 해머 + 와이어 브러시)",
        "적정 용접 속도 유지 — 슬래그가 용융풀 뒤에 오도록",
        "이전 비드에 언더컷이나 깊은 골이 있으면 그라인딩 후 다음 패스",
        "용접봉 각도 조정으로 아크가 슬래그를 밀어내도록"
      ],
      "detection": ["RT (방사선검사)", "UT (초음파검사)"],
      "acceptanceCriteria": "KS B 0845 기준, 슬래그 길이/폭/밀집도에 따라 합부 판정",
      "relatedProcesses": ["smaw", "fcaw", "saw"]
    },
    {
      "id": "lack-of-fusion",
      "name": "용합불량",
      "nameEn": "Lack of Fusion",
      "category": "내부결함",
      "severity": "상",
      "description": "용접금속과 모재, 또는 용접금속 층간이 완전히 융합되지 않은 결함. 구조적 강도를 크게 저하시킴.",
      "causes": [
        "입열량 부족 (전류 너무 낮음)",
        "용접 속도가 너무 빠름",
        "부적절한 개선(Groove) 각도",
        "용접봉/토치 각도 불량으로 아크가 모재에 닿지 않음",
        "모재 표면 오염 (산화피막, 녹)"
      ],
      "prevention": [
        "적정 전류 사용 — 충분한 용입 확보",
        "개선 각도 확인 (V형 60°, U형 등 사양서 준수)",
        "토치/용접봉을 개선면에 조준하여 아크 집중",
        "모재 표면 청소 후 용접"
      ],
      "detection": ["UT (초음파검사)", "RT (방사선검사)"],
      "acceptanceCriteria": "용합불량은 일반적으로 불합격. 발견 시 가우징 후 재용접.",
      "relatedProcesses": ["mig", "smaw", "fcaw"]
    },
    {
      "id": "lack-of-penetration",
      "name": "용입불량",
      "nameEn": "Lack of Penetration",
      "category": "내부결함",
      "severity": "상",
      "description": "용접금속이 이음부 루트(뿌리)까지 완전히 용입되지 않은 결함. 배관 루트패스에서 특히 중요.",
      "causes": [
        "루트 간격(Root Gap) 부족",
        "전류 부족으로 용입 깊이 미달",
        "용접 속도 과다",
        "루트면(Root Face) 과대",
        "텅스텐 전극 또는 용접봉 직경 과대"
      ],
      "prevention": [
        "적정 루트 간격 확보 (일반적으로 2~3mm)",
        "루트면 두께 적정 유지 (1~2mm)",
        "루트패스 전류를 충분히 설정",
        "배관의 경우 TIG 루트패스로 완전 용입 확보"
      ],
      "detection": ["RT (방사선검사)", "UT (초음파검사)"],
      "acceptanceCriteria": "용입불량은 일반적으로 불합격. 이면 가우징 후 재용접 또는 전면 재시공.",
      "relatedProcesses": ["tig", "smaw", "saw"]
    },
    {
      "id": "spatter",
      "name": "스패터",
      "nameEn": "Spatter",
      "category": "외관결함",
      "severity": "하",
      "description": "용접 중 용융금속이 비산하여 모재 표면에 부착된 금속 알갱이. 외관 불량의 원인이며, 도장/코팅 접착을 방해.",
      "causes": [
        "과도한 전류 또는 전압",
        "CO₂ 100% 사용 시 (MIG/MAG)",
        "아크 길이 과대",
        "와이어 돌출 길이 과대",
        "모재 표면 오염"
      ],
      "prevention": [
        "Ar+CO₂ 혼합가스 사용 (CO₂ 단독보다 스패터 감소)",
        "전류/전압 적정 밸런스 유지",
        "스패터 방지액(Anti-Spatter) 도포",
        "적정 와이어 돌출 길이 유지 (15~20mm)"
      ],
      "detection": ["VT (육안검사)"],
      "acceptanceCriteria": "일반적으로 허용되나, 외관 품질 요구 시 제거 필요. 도장 전 반드시 제거.",
      "relatedProcesses": ["mig", "fcaw", "smaw"]
    },
    {
      "id": "tungsten-inclusion",
      "name": "텅스텐 혼입",
      "nameEn": "Tungsten Inclusion",
      "category": "내부결함",
      "severity": "중",
      "description": "TIG 용접 시 텅스텐 전극이 용융풀에 접촉하여 혼입된 결함. RT 필름에서 밝은 점으로 나타남 (텅스텐은 방사선 투과가 적음).",
      "causes": [
        "텅스텐 전극이 용융풀에 접촉 (딥핑)",
        "과도한 전류 사용으로 전극 과열",
        "부적절한 전극 직경 (너무 가는 전극에 높은 전류)",
        "AC 용접 시 전극 끝이 볼형으로 성장하여 낙하"
      ],
      "prevention": [
        "용접 시작/종료 시 전극과 모재/용접봉 접촉 주의",
        "전극 직경에 맞는 전류 범위 준수",
        "전극 끝이 손상되면 즉시 연마 후 사용",
        "AC 용접 시 적정 클리닝 비율 설정 (과도한 클리닝 → 전극 과열)"
      ],
      "detection": ["RT (방사선검사)"],
      "acceptanceCriteria": "KS/ASME 기준에 따라 크기별 합부 판정. 일반적으로 기공과 동일 기준 적용.",
      "relatedProcesses": ["tig"]
    }
  ],
  "inspectionMethods": [
    {
      "id": "rt",
      "name": "RT (방사선투과검사)",
      "nameEn": "Radiographic Testing",
      "category": "체적검사",
      "principle": "X선 또는 감마선을 용접부에 투과시켜 필름(또는 디지털 검출기)에 기록. 내부 결함이 있으면 방사선 투과량이 달라져 필름에 명암 차이로 나타남.",
      "detectableDefects": ["기공", "슬래그 혼입", "용입불량", "균열(일부)", "텅스텐 혼입"],
      "pros": ["기록 보존 가능 (필름/디지털)", "내부결함 검출 우수", "결과 재판독 가능"],
      "cons": ["방사선 안전관리 필요 (차폐구역 설정)", "두꺼운 소재는 검사 어려움", "비용 높음", "균열 방향에 따라 검출 불가"],
      "applicableThickness": "~50mm (X-ray), ~200mm (감마선)",
      "relatedDefects": ["porosity", "slag-inclusion", "lack-of-penetration", "tungsten-inclusion"]
    },
    {
      "id": "vt",
      "name": "VT (육안검사)",
      "nameEn": "Visual Testing",
      "category": "표면검사",
      "principle": "육안 또는 보조 도구(확대경, 게이지)로 용접부 외관을 직접 관찰하여 결함을 검출. 모든 비파괴검사의 기본이자 필수 항목.",
      "detectableDefects": ["언더컷", "오버랩", "크레이터", "스패터", "비드 외관 불량", "각장 부족"],
      "pros": ["비용 최저", "즉시 실시 가능", "특수 장비 불필요", "모든 용접에 적용"],
      "cons": ["표면결함만 검출 가능", "검사자 숙련도에 의존", "내부결함 검출 불가"],
      "applicableThickness": "제한 없음 (표면만 검사)",
      "relatedDefects": ["undercut", "overlap", "crater", "spatter"]
    },
    {
      "id": "ut",
      "name": "UT (초음파검사)",
      "nameEn": "Ultrasonic Testing",
      "category": "체적검사",
      "principle": "초음파 펄스를 용접부에 송신하여 결함에서 반사되는 에코를 수신. 결함의 위치, 크기, 종류를 판별. 실시간 검사 가능.",
      "detectableDefects": ["균열", "용합불량", "용입불량", "라멜라 테어"],
      "pros": ["즉시 결과 확인", "균열 검출 우수 (RT보다 유리)", "두꺼운 소재 가능", "방사선 위험 없음"],
      "cons": ["검사자 숙련도 크게 의존", "기록 보존 어려움 (TOFD 제외)", "기공 검출에 불리", "표면 상태 영향 받음"],
      "applicableThickness": "6mm 이상 (두꺼울수록 유리)",
      "relatedDefects": ["crack", "lack-of-fusion", "lack-of-penetration"]
    },
    {
      "id": "mt",
      "name": "MT (자분탐상검사)",
      "nameEn": "Magnetic Particle Testing",
      "category": "표면검사",
      "principle": "강자성체에 자장을 걸고 자분(철분말)을 도포. 표면/표면직하 결함에서 자속 누설이 발생하여 자분이 모여 결함 형상이 드러남.",
      "detectableDefects": ["표면 균열", "표면직하 균열", "언더컷", "용합불량(표면)"],
      "pros": ["표면/표면직하 결함에 매우 예민", "즉시 실시 가능", "비용 적정", "검출력 VT보다 우수"],
      "cons": ["강자성체만 가능 (스테인리스, 알루미늄 불가)", "내부 결함 검출 불가", "잔류 자기 제거 필요", "표면 청소 필요"],
      "applicableThickness": "제한 없음 (표면~표면직하 3mm)",
      "relatedDefects": ["crack", "undercut", "lack-of-fusion"]
    },
    {
      "id": "pt",
      "name": "PT (침투탐상검사)",
      "nameEn": "Penetrant Testing",
      "category": "표면검사",
      "principle": "형광 또는 염색 침투액을 도포하여 표면 결함에 침투시킨 후 현상제로 흡출. 결함 부위에서 침투액이 배어나와 색상/형광으로 결함 확인.",
      "detectableDefects": ["표면 균열", "기공(표면 개구)", "언더컷", "크레이터 균열"],
      "pros": ["모든 재질에 적용 가능 (비자성체 포함)", "미세 결함 검출 우수", "비용 적정", "복잡한 형상에도 적용 가능"],
      "cons": ["표면 개구 결함만 검출", "표면이 거칠면 위양성(False Indication) 발생", "화학약품 사용 (환기 필요)", "검사 시간 소요 (침투-현상 대기)"],
      "applicableThickness": "제한 없음 (표면 결함만)",
      "relatedDefects": ["crack", "porosity", "undercut"]
    }
  ]
}

File: data/materials.json
{
  "materials": [
    {
      "id": "sus304",
      "name": "STS 304",
      "category": "스테인리스강",
      "composition": "18Cr-8Ni (18% 크롬, 8% 니켈)",
      "characteristics": ["내식성 우수", "비자성 (냉간가공 시 약간 자성)", "가공경화 발생", "열전도율 낮음"],
      "commonUse": ["식품설비", "화학플랜트", "건축 인테리어", "배관"],
      "weldingNotes": [
        "입열량 최소화 (예민화 방지 — 크롬탄화물 석출로 내식성 저하)",
        "층간온도 150℃ 이하 유지",
        "백실드(아르곤) 필수 — 이면 산화 방지",
        "용접 후 산세처리 또는 패시베이션 권장",
        "열팽창 계수가 크므로 변형 주의 — 역변형법 또는 구속 지그 활용"
      ],
      "recommendedProcesses": [
        {
          "process": "TIG",
          "processId": "tig",
          "filler": "ER308L",
          "suitability": "최적",
          "notes": "박판, 정밀 용접에 최적. 배관 루트패스에 필수."
        },
        {
          "process": "MIG",
          "processId": "mig",
          "filler": "ER308LSi",
          "suitability": "양호",
          "notes": "두꺼운 판 대량 생산에 적합. Ar+2%CO₂ 혼합가스 사용."
        },
        {
          "process": "피복아크(SMAW)",
          "processId": "smaw",
          "filler": "E308L-16",
          "suitability": "양호",
          "notes": "현장 보수 용접에 적합. 용접봉 건조 필수 (300℃, 1시간)."
        }
      ],
      "cautions": [
        "304와 탄소강 이종용접 시 ER309L 용접봉 사용 (희석 보상)",
        "용접열로 인한 예민화(Sensitization) → 입계부식 주의",
        "연마 시 탄소강 연마석과 구분 사용 (탄소 오염 방지)",
        "고온에서 장시간 사용 시 475℃ 취화 주의"
      ],
      "metallurgy": {
        "sensitization": "C≤0.08%로 316L보다 예민화 위험 높음. 475~850°C(특히 600~700°C)에서 Cr₂₃C₆ 급속 석출. 용접 시 입열 최소화 필수. 가능하면 304L(C≤0.03%) 사용 권장",
        "lowSulfur": "304도 S 함량에 따라 Marangoni 효과 발생. 동일 전류에서 Lot마다 용입이 다를 수 있음. Mill Cert에서 S 확인",
        "surfaceFinish": {
          "BA": "BA 304는 식품/건축 장식용 배관에 사용. 316L BA보다 내식성 낮으나 가격 유리",
          "EP": "EP 304는 일부 반도체 보조 배관에 사용. UHP 핵심라인은 316L EP 사용"
        },
        "manufacturing": "일반 AOD 정련이 대부분. VIM/VAR는 드묾. 316L 대비 성분 편차 적음",
        "deltaFerrite": "304 용접부 Delta-Ferrite: FN 5~10% 범위 유지 권장. 3% 미만이면 고온 균열(Hot Cracking) 위험 증가. 8% 초과 시 내식성 저하 가능. 316L보다 Ferrite 형성 경향 높음"
      },
      "relatedMaterials": ["sus316l"]
    },
    {
      "id": "sus316l",
      "name": "STS 316L",
      "category": "스테인리스강",
      "composition": "16Cr-10Ni-2Mo, 저탄소(C≤0.03%)",
      "characteristics": ["304 대비 내식성 우수 (Mo 함유)", "내공식성 우수", "비자성", "고온강도 양호"],
      "commonUse": ["해양설비", "제약/바이오", "화학플랜트", "반도체장비"],
      "weldingNotes": [
        "316L의 'L'은 저탄소 — 예민화 위험 304보다 낮음",
        "그래도 입열량 관리는 필수 (층간온도 150℃ 이하)",
        "백실드 필수",
        "용접 후 패시베이션 처리 권장 (내식성 회복)"
      ],
      "recommendedProcesses": [
        {
          "process": "TIG",
          "processId": "tig",
          "filler": "ER316L",
          "suitability": "최적",
          "notes": "제약/바이오 배관은 TIG 용접만 허용되는 경우 많음."
        },
        {
          "process": "MIG",
          "processId": "mig",
          "filler": "ER316LSi",
          "suitability": "양호",
          "notes": "두꺼운 판재 용접에 적합."
        }
      ],
      "cautions": [
        "316L과 탄소강 이종용접 시 ER309LMo 사용",
        "316과 316L 구분 주의 — L이 없으면 탄소 함량이 높아 예민화 위험 증가",
        "해양 환경에서는 용접부 후처리(패시베이션) 필수"
      ],
      "metallurgy": {
        "sensitization": "저탄소(C≤0.03%)로 304보다 예민화 저항성 높으나 475~850°C 장시간 노출 시 Cr₂₃C₆ 석출 가능. 입열 최소화 + 층간온도 150°C 이하 엄수",
        "lowSulfur": "316L의 S 함량이 0.005% 미만이면 Marangoni 대류 반전 → 넓고 얕은 용입. VIM/VAR 소재일수록 S가 극저. Mill Cert에서 S 확인 필수. 대응: 전류 10~15% 증가 또는 펄스 사용",
        "surfaceFinish": {
          "BA": "Bright Annealed — 1050~1100°C 수소분위기 열처리. Ra 0.25~0.5μm. LOD 배관 표준. 용접 시 변색(Heat Tint) 관리가 품질 기준. 연금색까지 허용",
          "EP": "Electropolished — 전해연마로 Ra 0.1~0.25μm. Cr/Fe 비율 향상. UHP 반도체/제약 배관 필수. 산소 ppm 레벨 관리 필요"
        },
        "manufacturing": "일반 상용: AOD/VOD 정련. 고급: VIM(진공유도용해) → VAR(진공아크재용해) 이중정련. VIM/VAR = 불순물 극저 → 로우셀파 주의",
        "deltaFerrite": "316L 용접부 Delta-Ferrite: FN 3~8% 범위 유지. Mo 함량으로 인해 304보다 쇳물 유동성 낮음 → 피크 전류 5~10% 높게 설정 권장. Hot cracking 방지를 위해 FN 3% 이상 확보 필수. 펄스 3~10Hz에서 결정립 미세화 효과"
      },
      "relatedMaterials": ["sus304"]
    },
    {
      "id": "al6061",
      "name": "알루미늄 6061",
      "category": "알루미늄",
      "composition": "Al-Mg-Si계 (Mg 1.0%, Si 0.6%, Cu 0.28%)",
      "characteristics": ["경량 (밀도 2.7g/cm³)", "열처리 가능 (T6 템퍼)", "내식성 양호", "열전도율 높음"],
      "commonUse": ["자전거 프레임", "선박 구조물", "건축 커튼월", "자동차 부품"],
      "weldingNotes": [
        "용접 시 열영향부(HAZ) 강도 저하 — T6 템퍼가 풀림(O) 상태로 돌아감",
        "예열 불필요 (오히려 과열 주의)",
        "산화피막(Al₂O₃) 융점 2072℃ — 모재보다 훨씬 높으므로 AC TIG 필수",
        "용접 전 아세톤으로 유분 제거 + 스테인리스 브러시로 산화피막 제거",
        "용접부 기공 발생 빈번 — 재료 건조, 청소 철저"
      ],
      "recommendedProcesses": [
        {
          "process": "TIG (AC)",
          "processId": "tig",
          "filler": "ER4043",
          "suitability": "최적",
          "notes": "AC 모드 필수 (클리닝 작용). 박판, 정밀 부품에 최적."
        },
        {
          "process": "MIG (펄스)",
          "processId": "mig",
          "filler": "ER4043 또는 ER5356",
          "suitability": "양호",
          "notes": "두꺼운 판재. 펄스 MIG 권장 (입열량 제어)."
        }
      ],
      "cautions": [
        "ER4043 vs ER5356: 양극산화 처리 시 ER5356 사용 (색상 일치)",
        "6061과 5083 이종용접 시 ER5356 사용",
        "용접 후 열처리로 강도 회복 가능하나 용접부 주변 변형 주의"
      ],
      "relatedMaterials": ["al5083"]
    },
    {
      "id": "al5083",
      "name": "알루미늄 5083",
      "category": "알루미늄",
      "composition": "Al-Mg계 (Mg 4.5%, Mn 0.7%)",
      "characteristics": ["비열처리 합금", "해수 내식성 최우수", "용접성 우수", "저온 인성 양호"],
      "commonUse": ["선박/보트", "LNG 탱크", "해양구조물", "차량 탱크로리"],
      "weldingNotes": [
        "비열처리 합금이므로 용접 후 강도 저하가 적음 (6061 대비 유리)",
        "Mg 함량이 높아 용접 시 산화 경향 강함 — 차폐 철저",
        "예열 불필요",
        "용접부 기공 방지: 재료 청소, 가스 순도 관리 핵심"
      ],
      "recommendedProcesses": [
        {
          "process": "TIG (AC)",
          "processId": "tig",
          "filler": "ER5356 또는 ER5183",
          "suitability": "최적",
          "notes": "박판 정밀 용접. 해양/LNG 배관에 필수."
        },
        {
          "process": "MIG",
          "processId": "mig",
          "filler": "ER5356",
          "suitability": "양호",
          "notes": "후판 대량 생산. 순 아르곤 가스 사용."
        }
      ],
      "cautions": [
        "65℃ 이상 장시간 노출 시 응력부식균열(SCC) 위험",
        "ER4043 용접봉은 5083에 부적합 (크랙 발생 가능)",
        "해양 환경 사용 시 도장 또는 양극산화 처리 권장"
      ],
      "relatedMaterials": ["al6061"]
    },
    {
      "id": "cs-ss400",
      "name": "SS400 (일반구조용 압연강)",
      "category": "탄소강",
      "composition": "저탄소강 (C≤0.20%, Mn≤1.40%)",
      "characteristics": ["가격 저렴", "용접성 우수", "가공성 양호", "인장강도 400~510 MPa"],
      "commonUse": ["건축 철골", "교량", "일반 구조물", "기계 부품"],
      "weldingNotes": [
        "용접성 우수 — 특별한 주의 없이 용접 가능",
        "두꺼운 판(25mm 이상) 시 예열 필요 (100~150℃)",
        "저수소계 용접봉(E7016) 사용 권장 (두꺼운 판, 구속도 높은 이음)",
        "용접 후 변형 관리가 주요 과제"
      ],
      "recommendedProcesses": [
        {
          "process": "MIG/MAG",
          "processId": "mig",
          "filler": "ER70S-6 1.2mm",
          "suitability": "최적",
          "notes": "가장 범용적. CO₂ 또는 Ar+CO₂ 혼합가스."
        },
        {
          "process": "피복아크(SMAW)",
          "processId": "smaw",
          "filler": "E7016 / E7018",
          "suitability": "양호",
          "notes": "현장 작업에 적합. 야외 가능."
        },
        {
          "process": "FCAW",
          "processId": "fcaw",
          "filler": "E71T-1C 1.2mm",
          "suitability": "양호",
          "notes": "후판 고속 용접. 조선/철골에 많이 사용."
        }
      ],
      "cautions": [
        "두꺼운 판의 T형/십자 이음은 라멜라 테어(Lamellar Tear) 주의",
        "녹이 있는 상태로 용접 금지 — 반드시 제거 후 용접",
        "이종용접(STS와 접합) 시 ER309L 사용"
      ],
      "relatedMaterials": ["cs-a106"]
    },
    {
      "id": "cs-a106",
      "name": "A106 Gr.B (배관용 탄소강)",
      "category": "탄소강",
      "composition": "C≤0.30%, Mn 0.29~1.06%, Si≥0.10%",
      "characteristics": ["고온 강도 양호", "배관 전용", "인장강도 415 MPa 이상", "무이음(seamless) 강관"],
      "commonUse": ["발전소 배관", "석유화학 배관", "보일러 배관", "고온 증기배관"],
      "weldingNotes": [
        "탄소당량(CE)에 따라 예열 필요 — CE > 0.40이면 예열 필수 (150~200℃)",
        "저수소계 용접봉(E7016/E7018) 사용 필수",
        "PWHT(용접 후 열처리) 규정 확인 — 두께, 사용 온도에 따라 필요",
        "루트패스는 TIG, 나머지는 SMAW 또는 FCAW 조합 많음"
      ],
      "recommendedProcesses": [
        {
          "process": "TIG (루트)",
          "processId": "tig",
          "filler": "ER70S-2 또는 ER70S-6",
          "suitability": "최적",
          "notes": "루트패스(첫 번째 용접층)에 필수. 완전 용입 확보."
        },
        {
          "process": "피복아크(SMAW)",
          "processId": "smaw",
          "filler": "E7016 / E7018",
          "suitability": "양호",
          "notes": "필패스/커버패스에 사용. 현장 배관 용접의 표준."
        }
      ],
      "cautions": [
        "수소유기균열(HIC) 방지 — 저수소계 용접봉 + 예열 필수",
        "PWHT 여부는 ASME Sec.VIII 또는 발주처 사양서 확인",
        "용접 후 RT(방사선검사) 100% 적용되는 경우 많음"
      ],
      "relatedMaterials": ["cs-ss400"]
    }
  ]
}

File: data/pipe-data.json
{
  "elbowTakeout": {
    "description": "엘보 테이크아웃 (센터~끝 거리)",
    "unit": "inch",
    "types": {
      "90LR": {
        "name": "90° Long Radius",
        "formula": "OD × 1.5",
        "values": {
          "0.5": 0.75,
          "0.75": 1.125,
          "1": 1.5,
          "1.5": 2.25,
          "2": 3.0,
          "2.5": 3.75,
          "3": 4.5,
          "4": 6.0,
          "6": 9.0,
          "8": 12.0
        }
      },
      "90SR": {
        "name": "90° Short Radius",
        "formula": "OD × 1.0",
        "values": {
          "0.5": 0.5,
          "0.75": 0.75,
          "1": 1.0,
          "1.5": 1.5,
          "2": 2.0,
          "2.5": 2.5,
          "3": 3.0,
          "4": 4.0,
          "6": 6.0,
          "8": 8.0
        }
      },
      "45LR": {
        "name": "45° Long Radius",
        "formula": "OD × 0.625",
        "values": {
          "0.5": 0.3125,
          "0.75": 0.46875,
          "1": 0.625,
          "1.5": 0.9375,
          "2": 1.25,
          "2.5": 1.5625,
          "3": 1.875,
          "4": 2.5,
          "6": 3.75,
          "8": 5.0
        }
      }
    }
  },
  "weldShrinkage": {
    "description": "용접 수축량 (고순도 SST TIG 기준, 1 joint당)",
    "unit": "mm",
    "values": {
      "0.5": 1.0,
      "0.75": 1.2,
      "1": 1.5,
      "1.5": 1.8,
      "2": 2.0,
      "2.5": 2.2,
      "3": 2.5,
      "4": 3.0,
      "6": 3.5,
      "8": 4.0
    },
    "note": "실제 수축량은 용접 조건(전류, 패스 수, 갭)에 따라 달라짐. 위 값은 일반적인 참고값."
  },
  "offsetConstants": {
    "description": "파이프 오프셋 상수 (Travel = Set × 상수)",
    "values": {
      "11.25": 5.126,
      "22.5": 2.613,
      "30": 2.0,
      "45": 1.414,
      "60": 1.155,
      "90": 1.0
    }
  },
  "pipeSizes": [
    {"nominal": "1/2\"", "od_inch": 0.5, "od_mm": 12.7},
    {"nominal": "3/4\"", "od_inch": 0.75, "od_mm": 19.05},
    {"nominal": "1\"", "od_inch": 1.0, "od_mm": 25.4},
    {"nominal": "1-1/2\"", "od_inch": 1.5, "od_mm": 38.1},
    {"nominal": "2\"", "od_inch": 2.0, "od_mm": 50.8},
    {"nominal": "2-1/2\"", "od_inch": 2.5, "od_mm": 63.5},
    {"nominal": "3\"", "od_inch": 3.0, "od_mm": 76.2},
    {"nominal": "4\"", "od_inch": 4.0, "od_mm": 101.6},
    {"nominal": "6\"", "od_inch": 6.0, "od_mm": 152.4},
    {"nominal": "8\"", "od_inch": 8.0, "od_mm": 203.2}
  ],
  "pipeWalls": {
    "0.5": [
      {"label": "0.035\" (Light)", "inch": 0.035},
      {"label": "0.049\" (Std)", "inch": 0.049},
      {"label": "0.065\" (Sch.5S)", "inch": 0.065}
    ],
    "0.75": [
      {"label": "0.049\" (Light)", "inch": 0.049},
      {"label": "0.065\" (Sch.5S)", "inch": 0.065},
      {"label": "0.083\" (Sch.10S)", "inch": 0.083}
    ],
    "1": [
      {"label": "0.049\" (Light)", "inch": 0.049},
      {"label": "0.065\" (Sch.5S)", "inch": 0.065},
      {"label": "0.083\"", "inch": 0.083},
      {"label": "0.109\" (Sch.10S)", "inch": 0.109}
    ],
    "1.5": [
      {"label": "0.065\" (Sch.5S)", "inch": 0.065},
      {"label": "0.083\"", "inch": 0.083},
      {"label": "0.109\" (Sch.10S)", "inch": 0.109}
    ],
    "2": [
      {"label": "0.065\" (Sch.5S)", "inch": 0.065},
      {"label": "0.083\"", "inch": 0.083},
      {"label": "0.109\" (Sch.10S)", "inch": 0.109},
      {"label": "0.154\" (Sch.40)", "inch": 0.154}
    ],
    "2.5": [
      {"label": "0.065\"", "inch": 0.065},
      {"label": "0.083\" (Sch.5S)", "inch": 0.083},
      {"label": "0.120\" (Sch.10S)", "inch": 0.120},
      {"label": "0.203\" (Sch.40)", "inch": 0.203}
    ],
    "3": [
      {"label": "0.065\"", "inch": 0.065},
      {"label": "0.083\" (Sch.5S)", "inch": 0.083},
      {"label": "0.120\" (Sch.10S)", "inch": 0.120},
      {"label": "0.216\" (Sch.40)", "inch": 0.216}
    ],
    "4": [
      {"label": "0.083\" (Sch.5S)", "inch": 0.083},
      {"label": "0.120\" (Sch.10S)", "inch": 0.120},
      {"label": "0.237\" (Sch.40)", "inch": 0.237}
    ],
    "6": [
      {"label": "0.109\" (Sch.5S)", "inch": 0.109},
      {"label": "0.134\" (Sch.10S)", "inch": 0.134},
      {"label": "0.280\" (Sch.40)", "inch": 0.280}
    ],
    "8": [
      {"label": "0.109\" (Sch.5S)", "inch": 0.109},
      {"label": "0.148\" (Sch.10S)", "inch": 0.148},
      {"label": "0.322\" (Sch.40)", "inch": 0.322}
    ]
  }
}
