Repository: hoanglan1004/welding-knowledge

File: data/troubleshooting.json
{
  "troubleshooting": [
    {
      "id": "pool-pushing",
      "symptom": "용융풀이 밀린다",
      "icon": "🌊",
      "category": "용융풀",
      "urgency": "high",
      "description": "용융풀이 진행 방향 앞으로 밀려나가며 제어가 안 되는 현상. 과입열이 주원인.",
      "quickFixes": [
        "용접 속도를 높여라 — 풀이 밀리면 손을 빨리 움직인다",
        "전류를 5~10A 낮춰라",
        "토치 각도를 15~20°로 세워라 (너무 눕히면 풀이 밀림)",
        "펄스 사용 시 베이스 전류를 낮추거나 주파수를 높여라"
      ],
      "causes": [
        "입열량 과다 (전류가 두께 대비 너무 높음)",
        "용접 속도가 너무 느림",
        "토치 각도가 너무 누워있음 (30° 이상)",
        "예열 과다 또는 층간온도 초과",
        "용가재를 너무 많이 공급함"
      ],
      "detailedSolutions": [
        {
          "action": "전류 조정",
          "detail": "현재 전류에서 5~10A 감소. 1A/mil 기준 (~40A/mm, 0.001\"당 1A). 이송속도 4~7 IPM 평균 5 (304/316L TIG)"
        },
        {
          "action": "속도 증가",
          "detail": "손 움직임 속도를 20~30% 올린다. 풀 크기가 용가재 직경의 2~3배 유지되도록"
        },
        {
          "action": "펄스 활용",
          "detail": "펄스 주파수 1~2Hz, 듀티 40~50%. 피크에서 용입, 베이스에서 냉각"
        },
        {
          "action": "자세 확인",
          "detail": "하향(1G)에서 더 잘 밀림. 가능하면 수평(2G)이나 상향(3G)으로 변경"
        }
      ],
      "relatedDefects": [
        "undercut",
        "oxidation"
      ],
      "relatedProcesses": [
        "tig"
      ]
    },
    {
      "id": "no-penetration",
      "symptom": "용입이 안 된다",
      "icon": "⚡",
      "category": "용입",
      "urgency": "high",
      "description": "용접금속이 루트까지 녹아들지 않아 이면에 비드가 형성되지 않는 현상.",
      "quickFixes": [
        "전류를 5~10A 높여라",
        "용접 속도를 늦춰라 — 열이 충분히 전달되게",
        "루트 갭 확인 — 2~3mm 확보되었는지",
        "아크 길이를 짧게 유지해라 (2~3mm)"
      ],
      "causes": [
        "전류 부족 (두께 대비)",
        "용접 속도가 너무 빠름",
        "루트 갭이 너무 좁음 (1mm 미만)",
        "루트면(Root Face)이 너무 두꺼움 (2mm 초과)",
        "아크 길이가 너무 김 — 열이 분산됨",
        "로우셀파(저황) 소재 — Marangoni 대류 역전으로 얕은 용입",
        "텅스텐 전극 끝이 무딤"
      ],
      "detailedSolutions": [
        {
          "action": "전류 증가",
          "detail": "5~10A씩 단계적 증가. BA 304 3mm 기준 85~100A, 316L 6mm 기준 130~160A"
        },
        {
          "action": "루트 갭 재확인",
          "detail": "2.0~2.5mm 갭 확보. 작을수록 용입 어려움. 필요시 그라인더로 조정"
        },
        {
          "action": "로우셀파 대응",
          "detail": "316L에서 황(S) 함량이 0.005% 미만이면 Marangoni 대류가 반대로 작용해 얕고 넓은 용입. 전류 10~15% 증가 또는 펄스 사용"
        },
        {
          "action": "텅스텐 연마",
          "detail": "2.4mm 텅스텐을 15~30° 각도로 날카롭게 연마. 무딘 전극은 아크가 퍼짐"
        }
      ],
      "relatedDefects": [
        "lack-of-penetration"
      ],
      "relatedProcesses": [
        "tig"
      ]
    },
    {
      "id": "undercut-issue",
      "symptom": "언더컷이 발생한다",
      "icon": "📐",
      "category": "외관",
      "urgency": "high",
      "description": "비드 끝부분에서 모재가 파인 홈. 응력 집중의 원인이 되어 피로 파괴 시작점.",
      "quickFixes": [
        "전류를 5~10A 낮춰라",
        "비드 양쪽 끝에서 잠시 멈춰라 (Pause at Edges)",
        "토치 각도를 양쪽 균등하게 유지",
        "용접 속도를 약간 줄여라"
      ],
      "causes": [
        "전류가 너무 높음",
        "용접 속도가 너무 빠름 — 용융금속이 채워지기 전에 지나감",
        "토치 각도가 한쪽으로 치우침",
        "위빙 폭이 너무 넓음",
        "용가재 공급 부족"
      ],
      "detailedSolutions": [
        {
          "action": "Pause at Edges 기법",
          "detail": "위빙 시 양쪽 끝에서 0.5~1초 정지. 모재가 충분히 녹으면서 용융금속이 채워짐"
        },
        {
          "action": "전류/속도 밸런스",
          "detail": "전류를 낮추면 속도도 같이 줄여야 함. 비드 폭이 용가재 직경의 3배 이내 유지"
        },
        {
          "action": "용가재 추가",
          "detail": "언더컷 부위에 용가재를 충분히 공급. 다음 패스에서 커버"
        }
      ],
      "relatedDefects": [
        "undercut"
      ],
      "relatedProcesses": [
        "tig",
        "mig"
      ]
    },
    {
      "id": "porosity-issue",
      "symptom": "기공이 생긴다",
      "icon": "🫧",
      "category": "내부결함",
      "urgency": "high",
      "description": "용접 비드 표면이나 내부에 작은 구멍. 가스가 빠져나가지 못하고 갇힌 것.",
      "quickFixes": [
        "가스 유량 확인 — TIG 8~15 L/min (과다도 문제!)",
        "모재 표면 아세톤으로 닦아라 — 기름, 수분 제거",
        "가스 호스/피팅 누설 확인",
        "바람 차단 — 풍속 2m/s 이상이면 방풍막 설치"
      ],
      "causes": [
        "보호가스 부족 또는 과다 (와류 발생)",
        "모재 표면 오염 (기름, 수분, 녹, 마킹펜 잔존)",
        "가스 호스/피팅 연결부 누설",
        "바람에 의한 가스 차폐 불량",
        "아르곤 순도 부족 (99.99% 미만)",
        "용가재 오염 또는 흡습",
        "백퍼지 불충분 (스테인리스 배관)"
      ],
      "detailedSolutions": [
        {
          "action": "가스 유량 최적화",
          "detail": "TIG: 8~12 L/min. 15L 이상은 오히려 와류로 공기 흡입. 노즐 크기에 맞춰 조정"
        },
        {
          "action": "모재 청소",
          "detail": "아세톤으로 유분 제거 → 스테인리스 전용 브러시로 산화막 제거 → 다시 아세톤. 탄소강 브러시 사용 금지"
        },
        {
          "action": "누설 테스트",
          "detail": "가스 호스 연결부에 비눗물 도포. 기포 발생 시 교체. 매일 작업 전 점검"
        },
        {
          "action": "백퍼지 확인",
          "detail": "배관 내부 산소 농도 0.1% 미만 확보. 퍼지 시간: 배관 체적의 5~7배 가스 흘린 후 시작"
        }
      ],
      "relatedDefects": [
        "porosity"
      ],
      "relatedProcesses": [
        "tig",
        "mig"
      ]
    },
    {
      "id": "oxidation-issue",
      "symptom": "변색/산화가 심하다",
      "icon": "🔥",
      "category": "외관",
      "urgency": "medium",
      "description": "용접부 주변이 금색→보라→파랑→검정으로 변색. 과열 또는 보호가스 부족 신호.",
      "quickFixes": [
        "백퍼지 가스 유량 높여라 (10~15 L/min)",
        "포스트퍼지 시간 늘려라 (5~10초)",
        "전류를 줄여서 입열 감소",
        "용접 속도를 높여라"
      ],
      "causes": [
        "백퍼지(이면 보호) 부족 — 배관 내부 산소 잔류",
        "포스트플로우(Post Flow) 시간 부족 — 냉각 전 가스 차단",
        "과도한 입열 — 열영향부가 넓어져 변색",
        "보호가스 순도 불량",
        "노즐과 모재 거리 과다"
      ],
      "detailedSolutions": [
        {
          "action": "변색 색상 판독",
          "detail": "투명/연금색: 양호 (400~500°C). 보라/파랑: 과열 (500~600°C). 검정: 심각한 산화 (700°C+). BA 제품은 연금색까지 허용, 파랑 이상은 재작업"
        },
        {
          "action": "백퍼지 최적화",
          "detail": "아르곤 10~15 L/min. 솔레노이드 밸브로 자동 제어. 대구경(LOD) 파이프는 퍼지 시간이 더 필요 — 체적 계산 후 5배 이상"
        },
        {
          "action": "포스트플로우 설정",
          "detail": "전류(A) × 0.5초 = 포스트플로우 시간. 예: 100A → 5초. 최소 5초, 두꺼운 소재는 8~10초"
        }
      ],
      "relatedDefects": [
        "porosity",
        "oxidation"
      ],
      "relatedProcesses": [
        "tig"
      ]
    },
    {
      "id": "tungsten-contamination",
      "symptom": "텅스텐이 오염/녹았다",
      "icon": "💡",
      "category": "전극",
      "urgency": "medium",
      "description": "텅스텐 전극이 용융풀에 닿아 오염되거나, 과열로 녹아내린 상태.",
      "quickFixes": [
        "텅스텐을 그라인더로 다시 연마",
        "전류가 전극 직경에 적합한지 확인",
        "아크 시작 시 용융풀 접촉 주의",
        "용가재를 풀 가장자리에서 공급 (중앙 X)"
      ],
      "causes": [
        "텅스텐을 용융풀에 딥핑 (접촉)",
        "전극 직경 대비 과도한 전류 (2.4mm → 최대 180A DC)",
        "전극 연마 불량 — 끝이 뾰족하지 않으면 아크 불안정",
        "용가재를 아크 중심으로 공급 시 전극에 접촉"
      ],
      "detailedSolutions": [
        {
          "action": "텅스텐 전극 선택",
          "detail": "1.6mm: 10~100A | 2.4mm: 60~180A | 3.2mm: 100~250A. WT20(2% 토리움) 또는 WCe20(2% 세륨) 권장"
        },
        {
          "action": "연마 기법",
          "detail": "전용 다이아몬드 그라인더로 길이방향 연마. 각도 15~30° (뾰족할수록 아크 집중). 연마흔은 전극 길이방향으로 — 가로 연마 금지"
        },
        {
          "action": "오염된 부분 처리",
          "detail": "텅스텐 끝이 볼형으로 뭉치거나 변색되면 해당 부분을 절단 후 재연마. 오염된 상태로 용접하면 텅스텐 혼입 결함"
        }
      ],
      "relatedDefects": [
        "tungsten-inclusion"
      ],
      "relatedProcesses": [
        "tig"
      ]
    },
    {
      "id": "cracking-issue",
      "symptom": "크랙이 발생한다",
      "icon": "💥",
      "category": "내부결함",
      "urgency": "critical",
      "description": "용접부 또는 열영향부에 균열 발생. 가장 치명적인 결함으로 무조건 제거 후 재용접.",
      "quickFixes": [
        "즉시 용접 중단 — 크랙은 진행된다",
        "크랙 부위 완전 제거 (그라인딩)",
        "모재 성분 확인 — S, P 불순물 수준",
        "구속력(지그 과잉) 줄이기"
      ],
      "causes": [
        "고온균열: 황(S), 인(P) 불순물이 결정입계에 집중 → 응고 시 크랙",
        "저온균열: 수소 + 경화조직 + 잔류응력 3요소 조합",
        "예민화 균열: 크롬카바이드(Cr₂₃C₆) 석출로 입계 약화 (475~850°C 범위)",
        "과도한 구속력 (지그로 완전 고정 시 수축 못함)",
        "용접 순서 불량으로 잔류응력 집중"
      ],
      "detailedSolutions": [
        {
          "action": "크랙 제거 및 재용접",
          "detail": "PT(침투탐상)로 크랙 끝부분 확인 → 끝 + 20mm까지 그라인딩 → 완전 제거 확인 후 재용접"
        },
        {
          "action": "예민화 방지 (STS)",
          "detail": "층간온도 150°C 이하 엄수. 316L 사용 (304보다 탄소 낮아 예민화 저항성 높음). 입열량 최소화"
        },
        {
          "action": "구속력 관리",
          "detail": "지그 구속을 필요 최소한으로. 용접 순서 계획 — 중앙에서 바깥으로 대칭 용접"
        }
      ],
      "relatedDefects": [
        "crack"
      ],
      "relatedProcesses": [
        "tig",
        "mig",
        "smaw"
      ]
    },
    {
      "id": "pool-spreading",
      "symptom": "용융풀이 넓어진다",
      "icon": "↔️",
      "category": "용융풀",
      "urgency": "medium",
      "description": "용융풀이 비정상적으로 넓게 퍼지며 용입은 얕아지는 현상.",
      "quickFixes": [
        "전류를 줄여라 — 풀이 넓으면 과열 신호",
        "용접 속도를 높여라",
        "아크 길이를 짧게 (2~3mm)",
        "텅스텐 끝을 더 뾰족하게 연마"
      ],
      "causes": [
        "입열 과다 (전류 높음 + 속도 느림)",
        "로우셀파(저황) 소재 — Marangoni 대류가 바깥으로 흘러 풀이 넓고 얕아짐",
        "아크 길이가 너무 길어 열이 분산",
        "텅스텐 연마 불량 (끝이 무딤) → 아크가 퍼짐",
        "층간온도 초과 — 이전 패스의 열이 남아있음"
      ],
      "detailedSolutions": [
        {
          "action": "Marangoni 대류 이해",
          "detail": "황(S) 함량에 따라 용융풀 대류 방향이 바뀜. 저황(<0.005%): 바깥→안쪽으로 흐름 → 넓고 얕은 풀. 고황(>0.01%): 안쪽→바깥 → 좁고 깊은 풀. LOD BA 316L은 대부분 저황이라 넓어지기 쉬움"
        },
        {
          "action": "펄스로 제어",
          "detail": "펄스 주파수 1~3Hz, 듀티 40%. 피크에서 깊은 용입 확보, 베이스에서 풀 냉각 → 풀 크기 제어"
        },
        {
          "action": "텅스텐 연마 최적화",
          "detail": "뾰족할수록 아크가 집중되어 풀이 좁아짐. 15° 이하 각도로 날카롭게"
        }
      ],
      "relatedDefects": [
        "lack-of-penetration"
      ],
      "relatedProcesses": [
        "tig"
      ]
    },
    {
      "id": "no-back-bead",
      "symptom": "백비드가 안 나온다",
      "icon": "🔙",
      "category": "용입",
      "urgency": "high",
      "description": "배관 이면에 백비드(이면 비드)가 형성되지 않음. 완전 용입 미달.",
      "quickFixes": [
        "전류를 5~10A 올려라",
        "루트 갭 확인 — 최소 2mm 이상",
        "루트면 두께 확인 — 1~1.5mm가 적정",
        "용접 속도를 줄여라 — 열 전달 시간 확보"
      ],
      "causes": [
        "전류 부족",
        "루트 갭이 너무 좁음",
        "루트면(Root Face)이 너무 두꺼움",
        "용접 속도가 빠름",
        "백퍼지 압력이 너무 높아 용융금속을 밀어냄",
        "로우셀파 소재에서의 얕은 용입"
      ],
      "detailedSolutions": [
        {
          "action": "루트 패스 세팅 (LOD BA 기준)",
          "detail": "304 BA 3mm: 80~95A, 갭 2.0mm, 루트면 1.0mm. 316L BA 6mm: 90~110A, 갭 2.5mm, 루트면 1.5mm. 백퍼지 5~8 L/min"
        },
        {
          "action": "백퍼지 압력 조정",
          "detail": "퍼지 압력이 너무 높으면 용융풀을 바깥으로 밀어냄. 미세한 양압 유지 (0.5~1 psi). 풍선 테스트: 배관 끝에 비닐을 씌워 살짝 부풀면 적정"
        },
        {
          "action": "키홀 기법",
          "detail": "루트 패스에서 작은 키홀(구멍)이 보이면 용입 충분. 키홀이 안 보이면 전류 부족. 키홀이 너무 크면 전류 과다 → 번스루 위험"
        }
      ],
      "relatedDefects": [
        "lack-of-penetration"
      ],
      "relatedProcesses": [
        "tig"
      ]
    },
    {
      "id": "excessive-back-bead",
      "symptom": "백비드가 너무 나온다 (번스루)",
      "icon": "💧",
      "category": "용입",
      "urgency": "high",
      "description": "이면 비드가 과도하게 돌출되거나, 용융금속이 뚝뚝 떨어지는 번스루(Burn-Through).",
      "quickFixes": [
        "전류를 5~10A 낮춰라",
        "용접 속도를 높여라",
        "루트 갭이 너무 넓지 않은지 확인 (3mm 초과 위험)",
        "펄스 사용 — 베이스 전류를 낮게"
      ],
      "causes": [
        "전류 과다",
        "루트 갭 과대 (3mm 초과)",
        "루트면이 너무 얇음 (0.5mm 미만)",
        "용접 속도가 너무 느림",
        "박판 소재에서의 과입열"
      ],
      "detailedSolutions": [
        {
          "action": "펄스로 열 제어",
          "detail": "번스루 위험 구간에서 펄스 활용. 피크에서 용입 확보, 베이스에서 냉각. 듀티 30~40%로 낮춰 총 입열 감소"
        },
        {
          "action": "루트 갭 관리",
          "detail": "LOD 배관은 원주 전체에서 갭이 균일해야 함. 한 곳이 넓으면 그 부위에서 번스루. 택 용접으로 갭 유지"
        },
        {
          "action": "용가재 공급 타이밍",
          "detail": "키홀이 보이면 즉시 용가재 투입 → 키홀을 메움. 늦으면 번스루. 용가재를 8시~10시 방향에서 풀 앞부분에 공급"
        }
      ],
      "relatedDefects": [
        "lack-of-fusion"
      ],
      "relatedProcesses": [
        "tig"
      ]
    },
    {
      "id": "bead-convex",
      "symptom": "비드가 볼록하다",
      "icon": "🔺",
      "category": "외관",
      "urgency": "low",
      "description": "용접 비드가 위로 솟아올라 볼록한 형상. 융합 불량 및 응력 집중 원인.",
      "quickFixes": [
        "전류를 약간 높여라 — 풀이 퍼지게",
        "용접 속도를 줄여라",
        "용가재 공급량을 줄여라",
        "토치를 약간 더 눕혀라"
      ],
      "causes": [
        "전류 부족 — 모재가 충분히 녹지 않아 용착금속이 위에 쌓임",
        "용접 속도가 너무 빠름",
        "용가재 과다 공급",
        "보호가스 유량 과다 — 풀을 눌러 퍼지지 않게 함"
      ],
      "detailedSolutions": [
        {
          "action": "전류/속도 밸런스",
          "detail": "볼록 비드는 열 부족 신호. 전류를 5A 올리고 속도를 10% 줄여보라"
        },
        {
          "action": "용가재 공급 리듬",
          "detail": "일정한 리듬으로 용가재 투입. 한 번에 많이 넣지 말고 소량씩 자주"
        }
      ],
      "relatedDefects": [
        "lack-of-fusion"
      ],
      "relatedProcesses": [
        "tig"
      ]
    },
    {
      "id": "bead-concave",
      "symptom": "비드가 오목하다",
      "icon": "🔻",
      "category": "외관",
      "urgency": "low",
      "description": "용접 비드가 움푹 들어간 형상. 두께 감소로 강도 부족 가능.",
      "quickFixes": [
        "용가재 공급량을 늘려라",
        "용접 속도를 줄여라",
        "전류를 약간 낮춰라"
      ],
      "causes": [
        "용가재 공급 부족",
        "전류 과다 — 모재가 과도하게 녹아 움푹 패임",
        "중력 영향 (오버헤드/수직 하향)",
        "용접 속도 과다"
      ],
      "detailedSolutions": [
        {
          "action": "용가재 공급 증가",
          "detail": "오목 비드는 살이 부족한 것. 용가재를 더 자주, 적정량 공급"
        },
        {
          "action": "자세별 대응",
          "detail": "오버헤드(4G): 중력으로 처짐 → 전류 줄이고 속도 높여서 빠르게. 수직 하향(3G): 용융금속 흘러내림 → 펄스 사용"
        }
      ],
      "relatedDefects": [
        "undercut"
      ],
      "relatedProcesses": [
        "tig"
      ]
    },
    {
      "id": "arc-unstable",
      "symptom": "아크가 불안정하다",
      "icon": "⚡",
      "category": "전극/장비",
      "urgency": "medium",
      "description": "아크가 한쪽으로 쏠리거나, 끊기거나, 불규칙하게 흔들리는 현상.",
      "quickFixes": [
        "텅스텐 전극 상태 확인 — 끝이 깨끗한지",
        "접지(어스) 연결 확인 — 모재에 확실히",
        "가스 유량 확인 — 너무 적거나 많은지",
        "텅스텐을 다시 연마해라"
      ],
      "causes": [
        "텅스텐 전극 오염 또는 연마 불량",
        "접지 불량 — 어스 클램프가 모재에 제대로 안 물림",
        "가스 유량 이상 (과소/과다)",
        "자기 편향(Arc Blow) — 전류 경로가 비대칭",
        "토치 케이블 꺾임/손상"
      ],
      "detailedSolutions": [
        {
          "action": "접지 점검",
          "detail": "어스 클램프를 모재에 직접 연결. 도금/도장 위에 물리면 접촉 불량. 용접부에서 가까운 곳에 어스"
        },
        {
          "action": "Arc Blow 대응",
          "detail": "DC에서 발생. 어스 위치를 반대쪽으로 이동하거나, 아크 방향 반대로 토치 기울임"
        },
        {
          "action": "가스 점검",
          "detail": "유량계 확인 + 가스렌즈(Gas Lens) 사용 시 균일한 가스 흐름. 노즐 내부 스패터/오물 청소"
        }
      ],
      "relatedDefects": [
        "tungsten-inclusion",
        "porosity"
      ],
      "relatedProcesses": [
        "tig"
      ]
    },
    {
      "id": "distortion-issue",
      "symptom": "변형/뒤틀림이 심하다",
      "icon": "🔧",
      "category": "치수",
      "urgency": "medium",
      "description": "용접 후 모재가 휘거나 뒤틀리는 현상. 열팽창-수축에 의한 잔류응력이 원인.",
      "quickFixes": [
        "입열량을 줄여라 (전류↓, 속도↑)",
        "택 용접 간격을 좁혀라",
        "대칭 용접 순서를 지켜라",
        "가접(Tack) 위치를 늘려라"
      ],
      "causes": [
        "과도한 입열량 — 열영향부가 넓을수록 변형 큼",
        "용접 순서 불량 — 한쪽으로만 연속 용접",
        "구속(지그) 부족",
        "스테인리스는 열팽창 계수가 탄소강의 1.5배 — 변형이 더 큼"
      ],
      "detailedSolutions": [
        {
          "action": "역변형법",
          "detail": "용접 전 예상 변형 반대 방향으로 미리 구부려 놓기. 용접 후 수축으로 원래 위치로 돌아옴"
        },
        {
          "action": "스킵 용접",
          "detail": "연속 용접 대신 구간을 건너뛰며 용접. 열이 분산되어 변형 감소. 예: 1-3-5-2-4-6 순서"
        },
        {
          "action": "STS 변형 대책",
          "detail": "304/316L은 탄소강보다 열팽창이 크고 열전도율이 낮아 변형이 2~3배. 펄스 사용으로 입열 감소가 가장 효과적"
        }
      ],
      "relatedDefects": [
        "crack"
      ],
      "relatedProcesses": [
        "tig",
        "mig",
        "smaw"
      ]
    },
    {
      "id": "filler-sticking",
      "symptom": "용가재가 달라붙는다",
      "icon": "🪝",
      "category": "기법",
      "urgency": "low",
      "description": "용가재(필러)가 용융풀에 녹지 않고 모재에 달라붙거나, 풀에서 안 빠지는 현상.",
      "quickFixes": [
        "전류를 높여라 — 풀 온도 부족",
        "용가재를 풀의 앞쪽 가장자리에 넣어라 (중앙 X)",
        "용가재를 빼는 타이밍을 빠르게",
        "용가재 직경을 한 단계 줄여라"
      ],
      "causes": [
        "풀 온도 부족 (전류 낮음)",
        "용가재를 풀 바깥(모재 직접)에 넣음",
        "용가재 직경이 너무 굵음 — 열 흡수로 풀 냉각",
        "용가재를 풀에 너무 깊이 넣음"
      ],
      "detailedSolutions": [
        {
          "action": "용가재 공급 기법",
          "detail": "풀의 앞쪽(진행방향) 10시~11시 위치에 살짝 담갔다 빼기. 풀 안에 오래 두지 않기. 담그는 각도 15~20°"
        },
        {
          "action": "용가재 크기 선택",
          "detail": "모재 두께와 비슷한 직경. 3mm 모재 → 2.0mm 용가재. 너무 굵으면 녹이기 힘들어 달라붙음"
        }
      ],
      "relatedDefects": [],
      "relatedProcesses": [
        "tig"
      ]
    },
    {
      "id": "low-sulfur-effect",
      "symptom": "로우셀파 — 용입이 얕고 넓다",
      "icon": "🧪",
      "category": "재료과학",
      "urgency": "high",
      "description": "저황(Low Sulfur) 316L에서 동일 세팅인데 용입이 평소보다 얕고 풀이 넓어지는 현상. Marangoni 대류 반전이 원인.",
      "quickFixes": [
        "전류를 10~15% 올려라",
        "펄스 사용 — 피크 전류로 순간 깊은 용입",
        "아크 길이를 최대한 짧게 (2mm 이내)",
        "용접 속도를 20% 줄여라"
      ],
      "causes": [
        "316L/304의 황(S) 함량이 0.005% 미만",
        "Marangoni 대류: 저황 → 표면장력이 온도 올라갈수록 감소 → 대류가 중심에서 바깥으로 → 열이 바깥으로 분산 → 넓고 얕은 용입",
        "VIM/VAR 제조 소재일수록 불순물(S, O) 극저 → 이 현상이 더 심함",
        "BA 제품은 표면이 깨끗해서 이 효과가 더 두드러짐"
      ],
      "detailedSolutions": [
        {
          "action": "Marangoni 대류 원리",
          "detail": "황(S) >0.01%: 표면장력이 온도↑ → ↑ → 대류가 바깥→중심 → 좁고 깊은 풀. 황(S) <0.005%: 표면장력이 온도↑ → ↓ → 대류가 중심→바깥 → 넓고 얕은 풀. 같은 304라도 Lot마다 S 함량이 달라서 용입이 달라질 수 있음"
        },
        {
          "action": "펄스 파라미터 조정",
          "detail": "로우셀파 대응: 피크 전류를 정상보다 15~20% 높이고 듀티 30~40%로. 피크에서 순간 높은 열로 깊은 용입 확보, 베이스에서 냉각"
        },
        {
          "action": "Mill Cert 확인",
          "detail": "자재 성적서(Mill Certificate)에서 S 함량 확인. 0.005% 미만이면 로우셀파 주의. 용접 전 WPS에 반영할 것"
        }
      ],
      "relatedDefects": [
        "lack-of-penetration"
      ],
      "relatedProcesses": [
        "tig"
      ]
    },
    {
      "id": "sensitization-issue",
      "symptom": "입계부식/예민화 발생",
      "icon": "⚠️",
      "category": "재료과학",
      "urgency": "critical",
      "description": "용접 열로 크롬카바이드(Cr₂₃C₆)가 입계에 석출되어 주변 크롬이 고갈, 내식성 급감하는 현상.",
      "quickFixes": [
        "입열량 최소화 — 전류↓, 속도↑",
        "층간온도 150°C 이하 엄수",
        "316L 사용 (304보다 탄소 낮아 예민화 저항↑)",
        "용접 후 고용화 열처리 (1050~1100°C) 검토"
      ],
      "causes": [
        "475~850°C 온도 범위에서 장시간 노출 (용접 시 열영향부가 이 범위 통과)",
        "304의 탄소(C ≤0.08%)가 316L(C ≤0.03%)보다 높아 예민화 더 쉬움",
        "과도한 입열 → 열영향부가 넓어 예민화 범위 확대",
        "다층 용접 시 반복 가열로 예민화 촉진"
      ],
      "detailedSolutions": [
        {
          "action": "크롬카바이드 메커니즘",
          "detail": "475~850°C에서 탄소(C)가 크롬(Cr)과 결합 → Cr₂₃C₆ 입계 석출 → 주변 Cr 함량 12% 미만 → 부동태 피막 못 만듦 → 입계부식. 특히 600~700°C가 가장 위험"
        },
        {
          "action": "예방 전략",
          "detail": "저탄소 소재(316L, 304L) 사용. 입열량 최소화로 HAZ 좁히기. 용접 후 패시베이션 처리. 가능하면 고용화 열처리(Solution Annealing)"
        },
        {
          "action": "LOD BA 환경에서의 대응",
          "detail": "BA 제품은 이미 고용화 처리된 상태. 용접으로 예민화되면 BA 효과 상실. 입열 최소화 + 펄스 + 빠른 속도가 핵심"
        }
      ],
      "relatedDefects": [
        "crack"
      ],
      "relatedProcesses": [
        "tig",
        "mig"
      ]
    },
    {
      "symptom": "엘보와 튜브 양측 측정 시 높이 불일치 및 플랜지 평행도 불량",
      "product": "4인치 SST(316L) 엘보-튜브-플랜지 어셈블리",
      "drawingInfo": "0051-31305_03_D",
      "category": "치수",
      "urgency": "medium",
      "description": "도면 0051-31305_03_D에 따라 제작된 11개 제품 중 3개에서 측정 위치에 따른 높이 편차가 발생하였으며, 이는 플랜지 평행도 및 취부 각도 오차에 기인함.",
      "quickFixes": [
        "용접 전 양방향 높이 동시 측정 및 교정",
        "정밀 지그를 사용한 플랜지 평행도 고정",
        "취부 시 튜브 컷팅면 각도 재확인"
      ],
      "causes": [
        "재료의 잔류 응력에 의한 용접 변형",
        "취부 시 튜브와 플랜지 간의 미세 각도 어긋남",
        "플랜지 자체의 평행도 공차 누적"
      ],
      "detailedSolutions": [
        {
          "action": "치수 검사 표준화",
          "detail": "한쪽 측면이 아닌 엘보와 튜브 양측 전체 높이를 모두 측정하여 공차(10.16~10.22) 내에 들어오는지 전수 검사 실시."
        },
        {
          "action": "취부 공정 개선",
          "detail": "튜브 컷팅 후 직각도를 정밀하게 체크하고, 가용접(Tack weld) 단계에서 대칭 방향으로 구속력을 확보하여 각도 틀어짐 방지."
        },
        {
          "action": "응력 완화 조치",
          "detail": "용접 입열량을 최소화하고 대칭 용접법을 적용하여 잔류 응력에 의한 최종 치수 변형을 제어."
        }
      ],
      "relatedDefects": [
        "distortion-issue"
      ],
      "relatedProcesses": [
        "tig"
      ],
      "id": "field-exp-0328",
      "icon": "📏",
      "source": "현장",
      "date": "2026-03-28",
      "image": "images/field/field-exp-0328.jpg"
    },
    {
      "id": "hi-lo-elbow-tube-structural",
      "symptom": "엘보-튜브 맞대기 Hi-Lo 단차 불량 (밴딩 엘보 구조적 한계)",
      "icon": "📐",
      "category": "minho_field_experience",
      "urgency": "high",
      "date": "2026-04-01",
      "product": "VALEX E17607130 A,B — Elbow + Tube 어셈블리 (Vacuum Part)",
      "material": "STS 304, 1.65t, 1.5inch",
      "drawing_dims": {
        "dim1": "10.63인치 (공차 10.6~10.66)",
        "dim2": "3.75인치 (공차 3.72~3.78)",
        "weld_points": "W1, W2 두 포인트"
      },
      "description": "밴딩 엘보와 튜브 맞대기 용접 시 Hi-Lo 단차 발생. QA 양쪽 면 모두 검사하여 불량 판정. 눈에 안 보이는 미세 단차까지 불합격 처리됨.",
      "root_cause": "밴딩 엘보는 구부림 공정에서 안쪽은 압축, 바깥쪽은 인장 → 단면이 타원형이 됨. 직관 튜브(원형)와 구조적으로 면이 맞지 않음. 가공으로 완전히 수정 불가능한 구조적 한계.",
      "attempts": [
        "갭을 띄워서 용접 시도 → QA 불합격",
        "조장 지시로 위쪽 면 맞추고 아래쪽 단차 허용하여 용접 → QA 양쪽 모두 검사, 불합격",
        "조장이 엘보 두드려서 면 맞춤 시도 → 완벽하지 않음"
      ],
      "minho_analysis": "용접으로 단차를 없애는 건 한계. 열을 더 줘도 쇳물이 사라지는 게 아니라 그 자리에 있음. Marangoni 효과로 낮은 쪽으로 흐를 수 있으나 1.65t 얇은 관에서 의도적 컨트롤은 불가능. 근본은 가공 공정 문제.",
      "solution_direction": [
        "QA와 Hi-Lo 허용 기준(mm 단위) 사전 문서 합의 필요 — 가장 현실적",
        "밴딩 엘보 대신 단조 엘보(forged elbow) 사용 검토 — 원가 문제",
        "엔드페이싱 가공 정밀도 향상 + 허용 공차 협의 병행"
      ],
      "lesson": "QA 합의 없이 현장 판단으로 진행하면 용접사가 책임 뒤집어씀. 단차 있는 제품은 반드시 QA와 허용 기준 사전 합의 후 진행.",
      "status": "미해결 — 수백~수천 개 생산 예정이나 QA 기준 미정. 회사 초기(본격 생산 3개월차) 시스템 미구축 상태.",
      "relatedDefects": [
        "hi-lo",
        "incomplete_fusion"
      ],
      "relatedProcesses": [
        "tig-sts304",
        "pipe-butt-weld"
      ]
    },
    {
      "id": "dimension-miss-114mm-angle-85deg",
      "symptom": "치수 미측정으로 인한 길이 불량 — 114.88mm 높이 초과, 85도 각도 미확인",
      "icon": "📏",
      "category": "minho_field_experience",
      "urgency": "high",
      "date": "2026-04-01",
      "product": "VALEX — 엘보+튜브 어셈블리 (세정 부품)",
      "material": "STS 304, 1.65t",
      "drawing_dims": {
        "dim1_critical": "114.88mm (높이, 기준 A-B) — 미측정으로 불합격",
        "dim2": "273.31mm (전체 길이)",
        "dim3": "70.21mm",
        "dim4": "80.26mm",
        "angle": "85도 — 미확인",
        "flange_od": "Φ25.4 A",
        "ref": "162.72mm (참고치수)"
      },
      "description": "동일 제품 2회 작업 모두 114.88mm 치수 측정하지 않고 진행. 85도 각도도 제대로 확인 안 함. 결과적으로 높이가 전부 높게 나와 불합격. 이전 동일 작업에서 우연히 합격했던 경험 때문에 치수 측정을 생략한 것이 원인.",
      "root_cause": "이전 작업이 측정 없이 합격된 경험 → 측정 생략 습관화. 도면 치수를 전부 확인하지 않고 감으로 작업하는 패턴.",
      "minho_self_analysis": "내 실수가 맞다. 도면에 명시된 치수를 측정하지 않고 생각조차 못했다. 이전에 합격했으니 이번에도 될 거라는 안일한 판단이 원인.",
      "lesson": "도면에 나온 치수는 반드시 전부 측정하고 용접 전 확인하는 습관 필요. 이전 합격 경험이 있어도 매번 측정. 특히 길이/높이/각도는 용접 후 수정 불가능.",
      "prevention": [
        "용접 전 도면 치수 체크리스트 만들기 — 번호별로 하나씩 확인",
        "114.88mm 같은 높이 치수는 가접 후 반드시 먼저 측정",
        "85도 각도는 각도기로 확인 후 본용접 진행",
        "이전에 합격했어도 매번 동일하게 측정하는 습관"
      ],
      "status": "불합격 2회. 치수 측정 습관 개선 필요.",
      "relatedDefects": [
        "dimensional_nonconformance",
        "angular_deviation"
      ],
      "relatedProcesses": [
        "tig-sts304",
        "assembly-weld"
      ]
    }
  ]
}

File: data/welding-processes.json
{
  "processes": [
    {
      "id": "tig",
      "name": "TIG 용접",
      "nameEn": "GTAW (Gas Tungsten Arc Welding)",
      "category": "아크용접",
      "summary": "텅스텐 전극봉으로 아크를 발생시키고, 별도의 용가재를 공급하는 정밀 용접. 용접 품질이 가장 우수하나 속도가 느림.",
      "shieldingGas": ["아르곤(Ar)", "헬륨(He)", "Ar+He 혼합"],
      "applications": ["배관", "압력용기", "식품설비", "반도체장비", "항공우주"],
      "pros": ["용접 품질 최상", "스패터 없음", "모든 자세 가능", "박판 용접 우수"],
      "cons": ["속도 느림", "숙련도 필요", "바람에 취약", "생산성 낮음"],
      "settings": [
        {
          "material": "304 BA 박판 (LOD)",
          "thickness": "1.65mm (0.065\")",
          "current": "60~70A",
          "voltage": "8~10V",
          "gasFlow": "8~10 L/min",
          "electrode": "WCe20 1.6mm",
          "fillerWire": "ER308L 1.0~1.6mm",
          "travelSpeed": "4~7 IPM (평균 5)",
          "notes": "1A/mil 기준 65A. 펄스 필수 권장. 백퍼지 5~8 L/min. 용가재 1.0mm로 열 흡수 최소화."
        },
        {
          "material": "316L BA 박판 (LOD)",
          "thickness": "1.65mm (0.065\")",
          "current": "60~70A",
          "voltage": "8~10V",
          "gasFlow": "8~10 L/min",
          "electrode": "WCe20 1.6mm",
          "fillerWire": "ER316L 1.0~1.6mm",
          "travelSpeed": "4~7 IPM (평균 5)",
          "notes": "1A/mil 기준 65A. 로우셀파 시 +10~15%. 펄스 듀티 30~40%로 열 제어. 변색 관리 중요."
        },
        {
          "material": "STS 304",
          "thickness": "3mm (0.118\")",
          "current": "110~130A",
          "voltage": "10~14V",
          "gasFlow": "8~12 L/min",
          "electrode": "WT20 (2% 토리움) 2.4mm",
          "fillerWire": "ER308L 2.0mm",
          "travelSpeed": "4~7 IPM (평균 5)",
          "notes": "1A/mil 기준 118A. 백실드(Back Purge) 필수. 입열량 최소화."
        },
        {
          "material": "STS 316L",
          "thickness": "6mm (0.236\")",
          "current": "210~260A",
          "voltage": "11~15V",
          "gasFlow": "10~15 L/min",
          "electrode": "WT20 2.4mm",
          "fillerWire": "ER316L 2.4mm",
          "travelSpeed": "4~7 IPM (평균 5)",
          "notes": "1A/mil 기준 236A. 단층 오비탈 기준. 수동 다층 시 패스당 분배. 층간온도 150℃ 이하."
        },
        {
          "material": "304 BA 파이프 (LOD)",
          "thickness": "3mm (Sch.10, 0.118\")",
          "current": "110~130A",
          "voltage": "10~13V",
          "gasFlow": "10~12 L/min",
          "electrode": "WCe20 2.4mm",
          "fillerWire": "ER308L 2.0mm",
          "travelSpeed": "4~7 IPM (평균 5)",
          "notes": "1A/mil 기준 118A. BA 표면 — 변색 최소화. 백퍼지 필수. 연금색까지 허용."
        },
        {
          "material": "316L BA 파이프 (LOD)",
          "thickness": "6mm (Sch.40, 0.236\")",
          "current": "210~260A",
          "voltage": "11~15V",
          "gasFlow": "10~15 L/min",
          "electrode": "WCe20 2.4mm",
          "fillerWire": "ER316L 2.4mm",
          "travelSpeed": "4~7 IPM (평균 5)",
          "notes": "1A/mil 기준 236A. 로우셀파 시 +10~15%. BA 변색 관리. 백퍼지 10~15 L/min. 층간온도 150℃ 이하."
        },
        {
          "material": "알루미늄 6061",
          "thickness": "3mm",
          "current": "100~130A (AC)",
          "voltage": "10~14V",
          "gasFlow": "12~18 L/min",
          "electrode": "WP (순텅스텐) 3.2mm",
          "fillerWire": "ER4043 2.4mm",
          "notes": "AC 모드 사용. 클리닝 비율 30% 내외. 예열 불필요."
        }
      ],
      "pulseSettings": [
        {
          "scenario": "304 BA 박판 1.65mm (LOD)",
          "peakCurrent": "90~110A",
          "baseCurrent": "30~36A",
          "frequency": "2~4 Hz",
          "dutyCycle": "30~40%",
          "travelSpeed": "4~7 IPM (평균 5)",
          "notes": "1A/mil → RMS 65A → Peak ~100A (D35%/BG33% 기준). 번스루 방지는 낮은 듀티로 제어. 용가재 1.0mm."
        },
        {
          "scenario": "316L BA 박판 1.65mm (LOD)",
          "peakCurrent": "95~115A",
          "baseCurrent": "31~38A",
          "frequency": "2~4 Hz",
          "dutyCycle": "30~40%",
          "travelSpeed": "4~7 IPM (평균 5)",
          "notes": "1A/mil → RMS 65A → Peak ~100A. 로우셀파 시 Peak +10~15%. 변색 관리 위해 백퍼지 필수."
        },
        {
          "scenario": "304 BA 3mm 루트패스",
          "peakCurrent": "160~185A",
          "baseCurrent": "53~61A",
          "frequency": "1~2 Hz",
          "dutyCycle": "40~50%",
          "travelSpeed": "4~7 IPM (평균 5)",
          "notes": "1A/mil → RMS 118A → Peak ~173A (D40%/BG33% 기준). 키홀 유지하며 진행."
        },
        {
          "scenario": "316L BA 6mm 필패스",
          "peakCurrent": "290~330A",
          "baseCurrent": "96~109A",
          "frequency": "1~2 Hz",
          "dutyCycle": "45~55%",
          "travelSpeed": "4~7 IPM (평균 5)",
          "notes": "1A/mil → RMS 236A → Peak ~317A. 350A+ 장비 필요. 로우셀파 시 Peak +15~20%."
        },
        {
          "scenario": "대구경(8\"+) 316L BA 루트",
          "peakCurrent": "215~240A",
          "baseCurrent": "71~79A",
          "frequency": "1~1.5 Hz",
          "dutyCycle": "40~50%",
          "travelSpeed": "4~7 IPM (평균 5)",
          "notes": "1A/mil 기준 (Sch.10 벽두께 0.148\" = 148mil). OD 보정 포함. 백퍼지 체적 계산 필수."
        },
        {
          "scenario": "로우셀파 316L 대응",
          "peakCurrent": "정상 대비 +15~20%",
          "baseCurrent": "정상 동일",
          "frequency": "1~3 Hz",
          "dutyCycle": "30~40%",
          "notes": "피크↑ + 듀티↓ = 순간 깊은 용입 + 총 입열 억제"
        }
      ],
      "tips": [
        "텅스텐 전극은 용접 전 그라인더로 뾰족하게 연마할 것 (DC: 뾰족하게, AC: 볼형)",
        "아르곤 가스 순도 99.99% 이상 사용 권장",
        "용접봉 끝이 산화되면 잘라내고 다시 사용",
        "토치 각도 15~20° 유지, 진행 방향으로 기울임",
        "용접 시작 전 프리플로우 2~3초, 종료 후 포스트플로우 5~8초"
      ],
      "relatedDefects": ["tungsten-inclusion", "porosity", "oxidation"]
    },
    {
      "id": "mig",
      "name": "MIG/MAG 용접",
      "nameEn": "GMAW (Gas Metal Arc Welding)",
      "category": "아크용접",
      "summary": "와이어가 자동 송급되면서 아크를 발생시키는 반자동 용접. 생산성이 높고 배우기 쉬움.",
      "shieldingGas": ["CO₂ (MAG)", "Ar+CO₂ 혼합 (MIG)", "순 아르곤 (알루미늄)"],
      "applications": ["철골 구조물", "자동차", "조선", "일반 제작"],
      "pros": ["생산성 높음", "배우기 쉬움", "연속 용접 가능", "전 자세 가능"],
      "cons": ["스패터 발생", "바람에 취약", "TIG 대비 품질 낮음"],
      "settings": [
        {
          "material": "SS400 (일반강)",
          "thickness": "6mm",
          "current": "180~220A",
          "voltage": "22~26V",
          "gasFlow": "15~20 L/min (CO₂)",
          "electrode": "-",
          "fillerWire": "ER70S-6 1.2mm",
          "notes": "CO₂ 100% 사용 시 스패터 많음. Ar+CO₂ 혼합 시 비드 외관 양호."
        },
        {
          "material": "STS 304",
          "thickness": "4mm",
          "current": "150~180A",
          "voltage": "20~24V",
          "gasFlow": "15~20 L/min (Ar+2%CO₂)",
          "electrode": "-",
          "fillerWire": "ER308LSi 1.0mm",
          "notes": "Ar+2%CO₂ 혼합가스 사용. 순 CO₂ 사용 금지 (산화 발생)."
        }
      ],
      "tips": [
        "와이어 돌출 길이(CTWD) 15~20mm 유지",
        "토치 각도 10~15° 전진법 또는 후진법 선택",
        "스패터 방지액을 노즐에 도포하면 스패터 부착 감소",
        "와이어 송급 속도와 전압의 밸런스가 핵심"
      ],
      "relatedDefects": ["porosity", "spatter", "undercut", "lack-of-fusion"]
    },
    {
      "id": "smaw",
      "name": "피복아크 용접",
      "nameEn": "SMAW (Shielded Metal Arc Welding)",
      "category": "아크용접",
      "summary": "피복제가 도포된 용접봉을 사용하는 수동 용접. 장비가 간단하고 야외 작업에 적합. 가장 오래된 아크용접법.",
      "shieldingGas": ["피복제 분해 가스 (별도 보호가스 불필요)"],
      "applications": ["건설 현장", "배관 보수", "구조물", "야외 작업"],
      "pros": ["장비 간단/저렴", "바람에 강함 (가스 불필요)", "야외 작업 적합", "전 자세 가능"],
      "cons": ["생산성 낮음 (용접봉 교체)", "슬래그 제거 필요", "숙련도 필요", "스패터 발생"],
      "settings": [
        {
          "material": "SS400 (일반강)",
          "thickness": "6mm",
          "current": "130~170A",
          "voltage": "20~24V",
          "gasFlow": "-",
          "electrode": "-",
          "fillerWire": "E7016 (저수소계) 3.2mm",
          "notes": "용접봉 건조 필수 (300~350℃, 1~2시간). 짧은 아크 유지."
        },
        {
          "material": "STS 304",
          "thickness": "6mm",
          "current": "90~120A",
          "voltage": "20~24V",
          "gasFlow": "-",
          "electrode": "-",
          "fillerWire": "E308L-16 3.2mm",
          "notes": "직선 비드 운봉. 위빙 최소화. 용접봉 건조 필수."
        }
      ],
      "tips": [
        "용접봉은 반드시 건조기에 보관 (흡습 시 기공 발생)",
        "아크 길이는 용접봉 심선 직경 이내로 유지",
        "슬래그 제거는 완전히 냉각 후 실시 (급냉 시 크랙 위험)",
        "용접봉 각도 70~80° 유지 (진행 방향 기준)"
      ],
      "relatedDefects": ["slag-inclusion", "porosity", "undercut", "crack"]
    },
    {
      "id": "fcaw",
      "name": "플럭스코어드 아크 용접",
      "nameEn": "FCAW (Flux Cored Arc Welding)",
      "category": "아크용접",
      "summary": "플럭스가 내장된 튜브형 와이어를 사용하는 반자동 용접. MIG의 생산성과 피복아크의 야외 적응성을 결합.",
      "shieldingGas": ["CO₂ (가스실드형)", "없음 (셀프실드형)"],
      "applications": ["조선", "철골 구조물", "교량", "중장비"],
      "pros": ["높은 용착 속도", "후판 용접 우수", "야외 가능 (셀프실드)", "전 자세 가능"],
      "cons": ["슬래그 제거 필요", "흄 발생 많음", "와이어 가격 높음", "박판에 부적합"],
      "settings": [
        {
          "material": "SS400 (일반강)",
          "thickness": "12mm",
          "current": "250~300A",
          "voltage": "26~30V",
          "gasFlow": "20~25 L/min (CO₂)",
          "electrode": "-",
          "fillerWire": "E71T-1C 1.2mm",
          "notes": "가스실드형. 다층 용접 시 슬래그 완전 제거 후 다음 패스."
        }
      ],
      "tips": [
        "가스실드형(E71T-1C)과 셀프실드형(E71T-8) 구분 사용",
        "와이어 돌출 길이 20~25mm (MIG보다 약간 길게)",
        "슬래그가 비드를 덮으므로 매 패스마다 슬래그 제거 필수",
        "흄 발생이 많으므로 환기/국소배기 반드시 확보"
      ],
      "relatedDefects": ["slag-inclusion", "porosity", "crack", "spatter"]
    },
    {
      "id": "saw",
      "name": "서브머지드 아크 용접",
      "nameEn": "SAW (Submerged Arc Welding)",
      "category": "아크용접",
      "summary": "분말 형태의 플럭스 속에 아크가 잠긴 상태로 용접하는 자동 용접법. 후판 대량 생산에 최적.",
      "shieldingGas": ["플럭스 (분말형, 별도 보호가스 불필요)"],
      "applications": ["압력용기", "선박 외판", "대형 탱크", "강관 제조"],
      "pros": ["최고 생산성", "깊은 용입", "비드 외관 매우 양호", "스패터 없음"],
      "cons": ["아래보기(1G/1F) 자세만 가능", "장비 대형/고가", "박판 부적합", "현장 이동 어려움"],
      "settings": [
        {
          "material": "SS400 (일반강)",
          "thickness": "20mm",
          "current": "500~600A",
          "voltage": "30~34V",
          "gasFlow": "-",
          "electrode": "-",
          "fillerWire": "EL12 4.0mm + F7A2 플럭스",
          "notes": "용접 속도 300~500mm/min. 플럭스 높이 30~50mm. 이면 백킹 필수."
        }
      ],
      "tips": [
        "플럭스 재사용 시 미세 분말 제거 후 건조 (250℃, 1시간)",
        "용접 속도가 핵심 — 너무 빠르면 언더컷, 느리면 비드 과대",
        "다전극 SAW로 생산성 극대화 가능 (탠덤, 트윈)",
        "용접 후 슬래그는 자동으로 박리되나, 확인 필수"
      ],
      "relatedDefects": ["crack", "lack-of-penetration", "porosity"]
    }
  ]
}
